Repository: Igrojas/Skater-Algoritmo-Cluster

# Análisis de Clustering Espacial con SKATER

Aplicación Streamlit para análisis de clustering espacial utilizando el algoritmo SKATER (Spatial 'K'luster Analysis by Tree Edge Removal).

## Estructura del Proyecto

```
├── streamlit_app.py       # Aplicación principal Streamlit (UI)
├── skater_algorithm.py     # Módulo con implementación básica de SKATER
├── data/                   # Datos de ejemplo
│   ├── bd_Parametros cineticos_hom.csv
│   └── 1_recpeso.xlsx
└── requirements.txt        # Dependencias del proyecto
```

File: data/bd_Parametros cineticos_hom.csv (part 3 of 6)
compid;composito;holeid;midx;midy;midz;SampleID;Campana;Starkey_min;BWI_kwh_tc;BWI_kwh_tm;Ai_;Rec_Cut_pct;Rec_As_pct;Rec_Ag_pct;Rec_Zn_pct;Rec_Peso_pct;VelSed_CF12_mh;pct_Sol_FinalesCF;VelSed_SFLO_mh;Sol_FinalesSF_pct;YS54pct_pa;YS57pct_pa;YS60pct_pa;pH_Natural;Lito;Alte;PISO;UGE;IND88;UGM_Starkey;UGM_Wi;UGM_Rec_Cu;UGM_Rec_As;UGM_Rec_Ag;UGM_Rec_Zn;UGM_VelSed;UGM_YS;k Cu Klimpel;k Ag Klimpel;k Cu GZ;k Ag GZ;RecMasica CF_12 Min;RecMasica TF_12 min
compid;PGD19_LAB_160;MHDD0291;9032537;25825339;2050625;MGM-52752;PGD2019;43.9;14.4;15.8;-99;97.7;94.1;79.2;76.9;13.66;17.7;53.89;0.15;45.01;8.24;14.92;16.91;-99;Porfido Feldespático;Filica;BAS;C1;1;3;3;4;4;6;2;4;3;2.784461559;-99;1.015112678;0.87631701;17.5308642;13.65925926
compid;PGD19_LAB_161;MHDD0282;8989616;25665766;2006477;MGM-52753;PGD2019;18.9;12.2;13.4;-99;95.2;91.8;75.6;92.6;15.67;28.3;57.69;0.27;57.69;1.88;3.55;5.6;-99;Granodiorita;Argilica Avanzada;BAS;C1;1;4;4;4;4;6;2;5;6;4.375331222;-99;1.523643314;1.25810086;15.24045327;15.67407407
compid;PGD19_LAB_162;MHDD0282;8987360;25664471;1999443;MGM-52754;PGD2019;30.2;12.7;14;-99;94.2;87.6;62.9;95.6;12.37;28.2;51.84;0.29;61.13;1.46;4.19;7.92;-99;Granodiorita;Argilica Avanzada;BAS;C1;1;4;4;4;4;6;2;5;6;3.873133032;-99;1.38403124;1.18278809;12.16912105;12.37222222
compid;PGD19_LAB_163;MHDD0303;9076056;25801077;1987960;MGM-52755;PGD2019;8.4;12.4;13.7;-99;95.6;26;81.6;43.7;14.92;30.2;65.01;0.25;60.23;1.95;2.67;9.45;-99;Porfido MM;Filica;BAS;PMM;1;2;2;4;5;5;2;4;3;2.203455718;-99;0.90149303;0.69149607;14.95869758;14.91574074
compid;PGD19_LAB_164;MHDD0303;9068134;25800968;1977030;MGM-52756;PGD2019;21.3;13.5;14.8;-99;91.7;65.5;90.6;77.7;14.35;18.4;54.61;0.25;51.84;2.8;6.43;12.13;-99;Porfido MM;Filica;BAS;PMM;1;2;2;4;5;5;2;4;3;2.330819154;-99;0.931321537;0.77180387;13.68940671;14.35462963
compid;PGD19_LAB_165;MHDD0283A;8995104;25925052;2013885;MGM-52757;PGD2019;37.4;12.8;14.2;-99;95.1;93.3;89.8;71.3;14.64;25.4;57.69;0.27;61.13;0.62;1.1;3.82;-99;Granodiorita;Argilica Avanzada;BAS;C5;1;5;5;4;4;5;2;5;6;1.762518887;-99;0.699673124;0.57967432;16.04714079;14.63611111
compid;PGD19_LAB_166;MHDD0283A;9006418;25924882;2001877;MGM-52758;PGD2019;26.8;12.5;13.8;-99;91.1;28.2;87.2;65.5;16.44;25.1;57.28;0.25;56.11;2.39;3.69;9.34;-99;Granodiorita;Argilica Avanzada;BAS;C5;1;5;5;4;4;5;2;5;6;2.822287604;-99;1.066316845;0.95937424;17.36054447;16.43888889
compid;PGD19_LAB_167;MHDD0283A;9011581;25924772;1996438;MGM-52759;PGD2019;40.3;13.9;15.3;-99;92.8;46.2;78.1;55.3;17.65;29.8;57.69;0.26;53.19;0.55;1.28;3.63;-99;Granodiorita;Argilica Avanzada;BAS;C1;1;4;4;4;4;6;2;5;6;3.549773323;-99;1.31353345;1.18426676;17.18997839;17.65092593
compid;PGD19_LAB_168;MHDD0250;8655017;24198726;2239370;MGM-52760;PGD2019;25;12.8;14.1;-99;93.5;83.3;90.8;83.4;21.28;24.2;55.35;0.13;46.02;7.97;9.19;8.77;-99;Brecha Volcanica;Filica;AAS;C5;1;3;3;3;3;3;3;23;3;1.360057293;-99;0.585978153;0.50556422;19.59104132;21.2787037
compid;PGD19_LAB_169;MHDD0289;8734473;24527444;2161126;MGM-52761;PGD2019;48.1;12.8;14.1;-99;93.6;96.9;85;84.7;29.8;23.5;55.72;0.16;-99;4.98;13.21;19.27;-99;Brecha Hidrotermal;Filica;AAS;C1;1;3;3;4;3;4;3;5;3;1.272693902;-99;0.494336096;0.44102555;30.30609405;29.79537037
compid;PGD19_LAB_170;MHDD0308;8912954;26001397;2132369;MGM-52762;PGD2019;25.7;11.3;12.5;-99;97;38.6;82.5;47.3;11.86;9.6;51.84;0.08;36.24;21.59;28.99;37.37;-99;Granodiorita;Filica;BAS;C5;1;3;3;4;4;5;2;4;3;6.030569626;-99;1.855277849;1.29419186;12.17574548;11.86111111
compid;PGD19_LAB_171;MHDD0306;9140399;26199735;2142963;MGM-52763;PGD2019;15.4;13.8;15.2;-99;93.2;90.2;77.7;82.7;14.01;14.8;51.84;0.12;43.57;5.1;11.3;14.28;-99;Porfido MM;Filica;BAS;PMM;1;2;2;4;5;5;2;4;3;1.999184035;-99;0.833814597;0.67534667;12.40358519;14.01203704
compid;PGD19_LAB_172;MHDD0287;9098779;26028216;2055830;MGM-52764;PGD2019;30.3;13;14.3;-99;86;40.5;77.8;74.9;12.71;10.2;51.2;0.13;42.66;17.39;26.88;41.65;-99;Andesita;Filica;BAS;C5;0;3;3;5;4;5;2;4;2;3.408361035;-99;1.253064145;0.98858536;12.79451876;12.71481481
compid;PGD19_LAB_173;MHDD0218;8741088;23874012;2208138;MGM-52765;PGD2019;27.1;9.9;10.9;-99;87.1;24.8;76.1;18.4;9.79;7.8;50.56;0.14;39;16.13;25.6;35.39;-99;Andesita;Argilica;BAS;C5;0;5;5;5;4;5;2;6;6;2.393868469;-99;0.934431158;0.73701242;11.0417234;9.789814815
compid;PGD19_LAB_174;MHDD0234A;8988968;23972391;2137085;MGM-52766;PGD2019;27.2;12.3;13.6;-99;92.3;90.7;81.2;82.7;24.47;5;50.11;0.07;36.33;24.71;34.45;55.74;-99;Andesita;Argilica;BAS;C5;1;5;5;4;4;5;2;6;6;1.558913131;-99;0.615693562;0.56642845;24.76763105;24.47407407
compid;PGD19_LAB_175;MHDD0234A;8992765;23972262;2129762;MGM-52767;PGD2019;18.1;10.5;11.6;-99;80.2;85.5;44.5;69.3;28.65;0.8;38.18;0.13;27.07;37.54;41.91;69.35;-99;Andesita;Argilica;BAS;C5;0;5;5;5;4;5;2;6;6;0.485513379;-99;0.248362576;0.18918639;28.69822208;28.65
compid;PGD19_LAB_176;MHDD0193;8765762;24075798;2166192;MGM-52768;PGD2019;42.3;14.5;16;-99;96.8;97.8;82.5;89.7;16.04;15.8;53.89;0.14;43.57;8.1;11.82;20.25;-99;Andesita;Filica;AAS;C5;1;3;3;3;3;3;3;6;2;3.189151422;-99;1.208242555;0.88352008;17.09960144;16.03981481
compid;PGD19_LAB_177;MHDD0241;8997172;24074803;2136993;MGM-52769;PGD2019;35.8;13.2;14.6;-99;86.8;76;80.3;80.9;18.42;0.8;34.34;0.09;28.79;25.96;28.28;60.91;-99;Brecha Volcanica;Filica;BAS;C1;0;3;3;5;4;6;2;4;3;1.633067887;-99;0.654628591;0.55621012;17.51195724;18.41666667
compid;PGD19_LAB_178;MHDD0243;8836214;24101833;2127515;MGM-52770;PGD2019;48;12.8;14.1;-99;91.6;95.5;79;85.8;18.4;5.6;48.18;0.09;35.92;6.94;23.82;37.58;-99;Andesita;Filica;AAS;C1;1;3;3;4;3;4;3;6;2;1.989287996;-99;0.772780261;0.63147735;18.09735915;18.40462963
compid;PGD19_LAB_179;MHDD0243;8841025;24101627;2114103;MGM-52771;PGD2019;31.4;11.9;13.1;-99;89.1;80.8;61.9;52.3;16.87;24.2;63.84;0.22;55.98;3.63;10.32;13.73;-99;Volcanitas;Argilica Avanzada;BAS;C1;1;4;4;4;4;6;2;5;6;1.676923039;-99;0.630188834;0.46664631;16.88367528;16.8712963
compid;PGD19_LAB_180;MHDD0244;8641060;24123929;2077261;MGM-52772;PGD2019;26;11.2;12.4;-99;94.8;92.1;83.6;94.1;25.85;23.6;57.73;0.15;49.98;1.76;3.69;7.67;-99;Dacita;Argilica Avanzada;AAS;C5;1;5;5;3;3;3;3;23;5;1.385872667;-99;0.530610458;0.40163987;24.92662317;25.85092593
compid;PGD19_LAB_181;MHDD0272;9013939;24775825;1944160;MGM-52773;PGD2019;21.5;12.9;14.2;-99;96;91.2;84.4;96.9;20.99;28.8;60.23;0.25;55.35;1.02;2.13;6.95;-99;Granodiorita;Argilica Avanzada;AAS;C5;1;5;5;3;3;3;3;23;5;1.967746278;-99;0.741762713;0.71495829;21.06903075;20.99166667
compid;PGD19_LAB_182;MHDD0272;9035750;24775160;1880285;MGM-52774;PGD2019;39.7;14.2;15.7;-99;96.1;92.6;75.3;85.5;12.49;35;58.6;0.22;51.26;1.35;2.62;3.43;-99;Dacita;Filica;BAS;C1;1;3;3;4;4;6;2;4;3;4.087988424;-99;1.453798996;1.27669554;12.22280198;12.48611111
compid;PGD19_LAB_183;MHDD0195;9159127;24129376;2182390;MGM-52775;PGD2019;26.5;14.2;15.7;-99;89.2;40.2;61.4;90.2;17.79;9.8;46.54;0.15;39;13.34;25.25;31.06;-99;Andesita;Argilica Avanzada;BAS;C5;1;5;5;4;4;5;2;6;6;1.685526322;-99;0.715177934;0.53112193;17.11867254;17.79259259
compid;PGD19_LAB_184;MHDD0195;9179264;24130655;2139665;MGM-52776;PGD2019;29;13.3;14.7;-99;90.9;62.2;50.7;90.4;14.65;8.9;45.51;0.08;29.05;11.47;25.15;41.09;-99;Dacita;Filica;BAS;C5;1;3;3;4;4;5;2;4;3;1.626667907;-99;0.702451604;0.40450493;14.82556512;14.64907407
compid;PGD19_LAB_185;MHDD0195;9183725;24130856;2130162;MGM-52777;PGD2019;37.9;14.4;15.9;-99;91.5;80.4;75.9;93.7;12.49;16.7;50.03;0.1;36.94;4.94;7.92;23.18;-99;Dacita;Filica;BAS;C5;1;3;3;4;4;5;2;4;3;3.419085683;-99;1.259332354;1.26149077;12.80491786;12.48981481
compid;PGD19_LAB_186;MHDD0195;9156556;24129259;2187810;MGM-52778;PGD2019;38.1;13.6;15;-99;89.9;75.7;77.3;90.2;17.58;3.8;43.98;0.07;30.53;15.74;17.83;20.15;-99;Andesita;Filica;BAS;C5;1;3;3;4;4;5;2;4;2;1.826638407;-99;0.720147701;0.69267891;17.63703096;17.58240741
compid;PGD19_LAB_187;MHDD0195;9162016;24129480;2176290;MGM-52779;PGD2019;13.5;10.8;11.9;-99;82.4;62.1;53.5;54.5;30.12;6.5;45.51;0.18;34.13;13.67;21.36;28.01;-99;Andesita;Filica;BAS;C5;0;3;3;5;4;5;2;4;2;0.375676846;-99;0.185224169;0.19956931;27.82650072;30.11944444
compid;PGD19_LAB_188;MHDD0195;9170338;24130014;2158663;MGM-52780;PGD2019;21.7;11.1;12.2;-99;83.1;74;58.4;80.2;34.46;0.6;35.92;0.07;24.38;2.99;9.49;19.56;-99;Andesita;Filica;BAS;C5;0;3;3;5;4;5;2;4;2;0.387667101;-99;0.176112497;0.16489973;34.16736793;34.45833333
compid;PGD19_LAB_189;MHDD0195;9175761;24130412;2147131;MGM-52781;PGD2019;25.2;11.7;12.9;-99;86.5;64.7;62.5;76.4;20;0.6;34.09;0.11;25.9;5.97;19.53;38.6;-99;Andesita;Filica;BAS;C5;0;3;3;5;4;5;2;4;2;1.071517405;-99;0.435420888;0.40525788;20.67866517;19.99814815
compid;PGD19_LAB_190;MHDD0243;8847425;24101442;2096481;MGM-52782;PGD2019;41.8;12.8;14.2;-99;94;90.2;74.9;71.3;12.62;6.7;51.84;0.07;32;12.85;16.15;27.51;-99;Brecha Volcanica;Filica;AAS;C1;1;3;3;4;3;4;3;5;3;4.143773982;-99;1.460381661;1.11021853;12.09508077;12.62407407
compid;PGD21_LAB_001;MHDD0415;8785346;24047143;2021302;PGD21_LAB_001;PGD2021;50.78;15.68;17.29;-99;96.42;97.87;87.42;90.9;12.42;0.95;38.9;0.037;21.36;5.62;10.53;12;8.23;Granodiorita;Filica;BAS;C5;1;3;3;4;4;5;2;4;3;2.852651141;-99;1.073436821;0.89043798;11.72230087;12.41823404
compid;PGD21_LAB_002;MHDD0421;8793115;24318930;2002252;PGD21_LAB_002;PGD2021;51.92;15.93;17.56;0.08;95.17;87.28;87.46;71.26;14.24;4.17;49.4;0.074;34.37;2.14;3.93;6.47;7.7;Dique de Porfido Dacítico;Argilica Avanzada;AAS;C5;1;5;5;3;3;3;3;23;5;2.076579825;-99;0.81997218;0.67028432;15.04744062;14.24205945
compid;PGD21_LAB_003;MHDD0419;8913725;24031087;2052756;PGD21_LAB_003;PGD2021;67.56;16;17.64;-99;95.57;96.5;87.37;85.19;20.39;2.52;47.08;0.053;30.76;8.02;13.23;17.32;7.92;Porfido Feldespático;Filica;AAS;C1;1;3;3;4;3;4;3;5;3;2.105798848;-99;0.849272824;0.58007975;19.46556735;20.38992313
compid;PGD21_LAB_004;MHDD0421;8786483;24319368;2019785;PGD21_LAB_004;PGD2021;44.41;13.93;15.36;0.11;97.84;98.47;93.54;92.58;20.27;3.01;48.02;0.053;31.28;6.23;10.39;12.84;7.86;Andesita;Filica;AAS;C5;1;3;3;3;3;3;3;6;2;3.603320422;-99;1.29003421;1.10529522;19.39923375;20.27042045
compid;PGD21_LAB_005;MHDD0422;8884988;24247746;2036514;PGD21_LAB_005;PGD2021;44.87;14.5;15.98;-99;95.55;91.61;68.7;76.58;13.55;0.71;36.58;0.041;23.71;10.69;24.06;39.01;8.03;Porfido Feldespático;Filica;AAS;C1;1;3;3;4;3;4;3;5;3;2.440875105;-99;0.970567478;0.70413012;13.16676785;13.55462963
compid;PGD21_LAB_006;MHDD0422;8879561;24247899;2048874;PGD21_LAB_006;PGD2021;54.47;13.92;15.35;-99;95.69;90.33;67.61;69.05;14.82;2.06;43.32;0.048;28.08;6.83;10.01;16.8;7.89;Porfido Feldespático;Filica;BAS;C1;1;3;3;4;4;6;2;4;3;2.865229607;-99;1.109976103;0.92052978;14.84258846;14.81937755
compid;PGD21_LAB_007;MHDD0415;8774803;24047272;2041178;PGD21_LAB_007;PGD2021;33.17;15.19;16.74;-99;91.95;83.29;75.62;78.92;11.04;5.31;51.55;0.096;38.72;2.22;6.46;9.94;7.42;Dique de Porfido Dacítico;Argilica Avanzada;AAS;C1;1;4;4;4;3;4;3;5;6;0.821557926;-99;0.353870423;0.31295341;10.20879947;11.03956268
compid;PGD21_LAB_008;MHDD0415;8779363;24047205;2032561;PGD21_LAB_008;PGD2021;38.97;14.91;16.43;0.11;92.97;91.73;76.2;84.44;14.42;4.33;50.26;0.083;37.63;3.51;9.82;10.38;7.4;Granodiorita;Argilica Avanzada;AAS;C1;1;4;4;4;3;4;3;5;6;1.902321182;-99;0.762844528;0.70638513;15.68765715;14.41933691
compid;PGD21_LAB_009;MHDD0416;8775509;24114231;1989418;PGD21_LAB_009;PGD2021;42.84;13.32;14.68;-99;91.06;86.2;79.35;89.49;13.8;6.25;51.66;0.095;41.33;3.03;4.34;7.93;7.2;Andesita;Argilica Avanzada;AAS;C5;1;5;5;3;3;3;3;6;5;0.602042852;-99;0.250195499;0.23067366;14.02942132;13.80348213
compid;PGD21_LAB_010;MHDD0416;8777709;24114029;1983840;PGD21_LAB_010;PGD2021;45.16;13.13;14.48;0.11;82.16;90.74;79.75;91.94;32.82;25.08;58.29;0.362;52.73;0.71;2.87;5.6;7.35;Brecha Hidrotermal;Argilica Avanzada;AAS;BHX;0;5;5;5;3;3;3;23;4;0.474238232;-99;0.185737806;0.1951614;33.10461527;32.82407407
compid;PGD21_LAB_011;MHDD0426;9108006;24519509;1893974;PGD21_LAB_011;PGD2021;26.77;14.52;16;0.1;98.35;87.05;94.79;96.45;19.94;1.86;44.42;0.052;29.61;2.62;4.3;13.19;8.41;Porfido Feldespático;Filica;BAS;C5;1;3;3;4;4;5;2;4;3;2.293365405;-99;0.840327826;0.69664355;18.38606186;19.93515516
compid;PGD21_LAB_012;MHDD0415;8771303;24047357;2047811;PGD21_LAB_012;PGD2021;42.06;15.15;16.7;-99;96.15;94.09;87.56;91.94;15.29;3.4;47.36;0.062;31.44;6.94;9.18;17.05;7.82;Porfido Feldespático;Argilica Avanzada;AAS;C5;1;5;5;3;3;3;3;23;5;3.246757678;-99;1.213332498;1.1646051;14.81340618;15.28773978
compid;PGD21_LAB_013;MHDD0419;8918981;24025773;2037209;PGD21_LAB_013;PGD2021;43.86;15.3;16.86;-99;94.41;97.1;86.45;85.25;28.5;2.2;45.67;0.07;31.6;6.15;10.35;17.35;7.38;Brecha Hidrotermal;Argilica Avanzada;AAS;C5;1;5;5;3;3;3;3;23;5;2.846044661;-99;1.060453922;0.54336721;29.69602712;28.49972217
compid;PGD21_LAB_014;MHDD0437;9047871;24559356;1867693;PGD21_LAB_014;PGD2021;8.14;14.03;15.47;-99;95.61;94.4;93.33;97.38;36.18;2.52;48.69;0.116;39.8;5.39;8.9;19.57;8;Granodiorita;Filica;AAS;BHX;1;3;3;3;3;3;3;23;3;0.609054516;-99;0.234833519;0.20870221;34.3636787;36.17750602
compid;PGD21_LAB_015;MHDD0437;9050986;24556850;1862254;PGD21_LAB_015;PGD2021;19.61;15.32;16.89;-99;96.34;75.69;90.33;96.56;17.51;4.59;48.72;0.072;33.78;6.47;7.4;8.77;8.11;Granodiorita;Filica;BAS;C5;1;3;3;4;4;5;2;4;3;2.630474267;-99;1.010544899;0.96837471;16.49713627;17.50763818
compid;PGD21_LAB_016;MHDD0405;9061528;24624240;1860012;PGD21_LAB_016;PGD2021;19.76;15.99;17.62;-99;98.51;98.61;95.16;97.34;19.81;5;51.52;0.09;37.81;7.53;13.03;23.66;7.29;Granodiorita;Argilica Avanzada;AAS;C5;1;5;5;3;3;3;3;23;5;4.703888598;-99;1.554018306;1.52924001;20.987505;19.81383718
compid;PGD21_LAB_017;MHDD0416;8742645;24117233;2073149;PGD21_LAB_017;PGD2021;29.23;12.82;14.14;-99;85.01;84.71;82.01;87.55;25.01;19.06;60.55;0.224;54.89;1.66;2.33;7.15;7.41;Andesita;Argilica Avanzada;AAS;C5;0;5;5;5;3;3;3;6;5;2.377834589;-99;0.890322887;0.76329383;26.26316034;25.0064923
compid;PGD21_LAB_018;MHDD0416;8743736;24117138;2070357;PGD21_LAB_018;PGD2021;34.09;13.98;15.42;-99;92.75;91.78;72.53;88.34;18.04;12.98;51.35;0.153;45.63;1.13;2.27;7.14;7.65;Granodiorita;Argilica Avanzada;BAS;C1;1;4;4;4;4;6;2;5;6;2.326330712;-99;0.881261212;0.68234559;19.01946247;18.03816228
compid;PGD21_LAB_019;MHDD0423;8934987;24174008;2144122;PGD21_LAB_019;PGD2021;62.2;14.53;16.02;-99;98.28;97.76;96.58;97.95;26.47;12.37;54.88;0.199;46.23;6.75;12.68;20.37;7.74;Brecha Hidrotermal;Argilica Avanzada;AAS;BHX;1;5;5;3;3;3;3;23;4;2.183849795;-99;0.799969271;0.7626519;26.44669054;26.46574074
compid;PGD21_LAB_020;MHDD0423;8944375;24173446;2116425;PGD21_LAB_020;PGD2021;47.79;13.31;14.68;-99;95.07;97.89;88.87;96.59;40.76;17.3;54.61;0.446;58.91;0.59;1.02;3.62;6.82;Andesita;Argilica Avanzada;AAS;BHX;1;5;5;3;3;3;3;23;4;0.686445706;-99;0.283258399;0.24244757;37.55130914;40.76088971
compid;PGD21_LAB_021;MHDD0420;8719181;24438453;2057206;PGD21_LAB_021;PGD2021;52.85;13.89;15.31;-99;92.09;93.71;85.33;70.96;16.24;3.07;49.58;0.081;35;9.8;12.45;16.95;7.23;Andesita;Argilica Avanzada;AAS;C5;1;5;5;3;3;3;3;6;5;3.500144607;-99;1.246716278;0.92823834;15.92409318;16.24224465
compid;PGD21_LAB_022;MHDD0404;9007721;24662656;1909961;PGD21_LAB_022;PGD2021;45.96;14.29;15.75;-99;94.12;87.44;86.13;89.34;12.37;9.89;52.06;0.131;42.61;6.59;10.31;12.98;7.93;Dique de Porfido Dacítico;Filica;BAS;C1;1;3;3;4;4;6;2;4;3;6.848480589;-99;1.975451028;1.70439888;12.39778349;12.36829923
compid;PGD21_LAB_023;MHDD0405;9023477;24624826;1930664;PGD21_LAB_023;PGD2021;18.14;12.69;13.99;-99;94.39;91.2;82.92;94.99;24.45;2.75;47.36;0.075;34.18;15.1;29.07;32.59;6.43;Granodiorita;Filica;BAS;C5;1;3;3;4;4;5;2;4;3;2.357148885;-99;0.914076469;0.65905153;22.73419084;24.45340004
compid;PGD21_LAB_024;MHDD0405;9051551;24624478;1878490;PGD21_LAB_024;PGD2021;16.33;15.18;16.74;-99;94.27;72.08;82.29;93.23;14.69;3.92;47.8;0.066;32.61;17.97;30.03;37.83;7.81;Granodiorita;Filica;BAS;C1;1;3;3;4;4;6;2;4;3;3.234527567;-99;1.225238597;1.23378632;13.56615618;14.6855995
compid;PGD21_LAB_025;MHDD0404;9015873;24662680;1896485;PGD21_LAB_025;PGD2021;34.98;12.7;14;-99;93.06;87.89;88.17;92.87;19.9;18.18;59.67;0.25;53.46;3.03;7.27;12.4;7.17;Granodiorita;Argilica Avanzada;BAS;C5;1;5;5;4;4;5;2;5;6;2.820744613;-99;1.065370491;1.01123865;21.55321082;19.90452354
compid;PGD21_LAB_026;MHDD0404;9025192;24662580;1881086;PGD21_LAB_026;PGD2021;15.58;15.29;16.85;-99;94.12;77.23;87.04;75.81;16.91;3.17;47.69;0.077;33.54;18.62;31.2;46.95;7.06;Granodiorita;Filica;BAS;C5;1;3;3;4;4;5;2;4;3;3.048440323;-99;1.146357505;0.85897298;17.94392001;16.91018519
compid;PGD21_LAB_027;MHDD0422;8871098;24248095;2068092;PGD21_LAB_027;PGD2021;48.35;13.56;14.95;-99;96.35;98;86.57;81.18;19.27;3.73;47.19;0.063;29.94;14.25;20.11;26.61;7.31;Granodiorita;Filica;AAS;C5;1;3;3;3;3;3;3;23;3;3.630028459;-99;1.335908285;1.13791754;18.17886149;19.26957971
compid;PGD21_LAB_028;MHDD0422;8875938;24247998;2057112;PGD21_LAB_028;PGD2021;53.37;9.85;10.86;-99;85.29;65.85;78.07;83.9;26.26;13.07;54.39;0.178;47.52;1.62;3.67;14.88;6.59;Brecha Hidrotermal;Argilica Avanzada;BAS;C5;0;5;5;5;4;5;2;5;6;1.144741378;-99;0.463129804;0.39465687;28.23081212;26.25718524
compid;PGD21_LAB_029;MHDD0423;8957948;24172720;2076685;PGD21_LAB_029;PGD2021;25.43;13.36;14.73;-99;93.49;83.17;93.68;93.25;23.22;5.21;50.03;0.09;38.13;14.28;18.73;30.92;7.58;Andesita;Argilica Avanzada;BAS;C5;1;5;5;4;4;5;2;6;6;1.947449481;-99;0.71518148;0.62993923;24.53965479;23.22344662
compid;PGD21_LAB_030;MHDD0423;8960373;24172572;2069590;PGD21_LAB_030;PGD2021;52.56;14.36;15.84;-99;96.52;94.87;87.88;92.03;18.96;8.29;53.65;0.148;42.59;4.08;4.91;5.9;7.15;Andesita;Argilica Avanzada;AAS;C5;1;5;5;3;3;3;3;6;5;4.318245046;-99;1.49205803;1.01954733;19.66079;18.96091869
compid;PGD21_LAB_031;MHDD0437;9031987;24572199;1895496;PGD21_LAB_031;PGD2021;29.72;14.23;15.69;-99;97.17;92.47;90.06;94.65;16.76;4.87;49.07;0.069;33.5;11.23;27.12;61.46;7.73;Granodiorita;Argilica Avanzada;AAS;C5;1;5;5;3;3;3;3;23;5;4.8413015;-99;1.612073191;1.46979873;17.89539309;16.75775822
compid;PGD21_LAB_032;MHDD0437;9038882;24566607;1883405;PGD21_LAB_032;PGD2021;22.08;13.89;15.31;-99;96.58;82.23;90.46;96.68;18.79;3.58;47.42;0.054;31.49;13.02;35.43;61.99;7.61;Granodiorita;Filica;BAS;C5;1;3;3;4;4;5;2;4;3;3.536703423;-99;1.285659541;1.30327404;18.86305875;18.78866457
compid;PGD21_LAB_033;MHDD0416;8785958;24113324;1962919;PGD21_LAB_033;PGD2021;53.89;15.54;17.14;-99;95.64;93.63;91.31;92.46;17.09;9;54.15;0.134;40.93;6.34;7.28;9.81;7.36;Brecha Hidrotermal;Filica;AAS;C5;1;3;3;3;3;3;3;23;3;4.344141228;-99;1.516239818;1.32241455;17.03639868;17.09074074
compid;PGD21_LAB_034;MHDD0416;8779911;24113862;1978261;PGD21_LAB_034;PGD2021;34.65;13.57;14.96;-99;93.7;94.36;91.71;97.71;34.08;14.54;57.99;0.219;47.58;3.32;5.09;9.37;7.42;Brecha Hidrotermal;Argilica Avanzada;AAS;C5;1;5;5;3;3;3;3;23;5;1.128049142;-99;0.465046377;0.50304842;34.77377706;34.08446791
compid;PGD21_LAB_035;MHDD0416;8803010;24111722;1919688;PGD21_LAB_035;PGD2021;45.5;15.67;17.28;-99;94.52;92.04;92.69;94.31;20.89;9.08;55.31;0.183;46.29;2.1;5.19;6.18;7.2;Brecha Hidrotermal;Argilica Avanzada;AAS;C5;1;5;5;3;3;3;3;23;5;1.322953644;-99;0.523465092;0.49990331;19.36165285;20.89279113
compid;PGD21_LAB_036;MHDD0415;8792419;24046976;2008075;PGD21_LAB_036;PGD2021;43.9;15.52;17.11;-99;96.99;95.68;93.58;92.31;14.79;1.71;44.71;0.058;28.56;12.71;22.69;44.06;7.67;Granodiorita;Filica;BAS;C5;1;3;3;4;4;5;2;4;3;5.069866566;-99;1.663700677;1.56913614;14.96560699;14.79299806
compid;PGD21_LAB_037;MHDD0415;8817962;24046190;1960505;PGD21_LAB_037;PGD2021;44.43;14.12;15.57;-99;94.84;96.21;80.16;87.82;19.2;1.72;44.72;0.074;31.76;25.45;35.27;44.36;7.56;Andesita;Filica;BAS;C5;1;3;3;4;4;5;2;4;2;4.0202069;-99;1.418265196;1.03377556;19.7568927;19.20185185
compid;PGD21_LAB_038;MHDD0437;9035434;24569402;1889450;PGD21_LAB_038;PGD2021;32.97;13.41;14.78;-99;95.59;96.98;88.62;91.13;18.64;14.16;58.15;0.167;47.46;2.89;7.01;10.78;7;Granodiorita;Argilica Avanzada;AAS;C5;1;5;5;3;3;3;3;23;5;3.57228611;-99;1.284135374;1.073478;17.71722355;18.63720586
compid;PGD21_LAB_039;MHDD0415;8859372;24044437;1884014;PGD21_LAB_039;PGD2021;60.16;15.76;17.38;-99;95.51;97.02;92.15;89.93;16.35;6.77;50.28;0.107;38.53;13.65;19.48;25.91;8.23;Dique de Porfido Dacítico;Filica;AAS;C1;1;3;3;4;3;4;3;5;3;4.677303504;-99;1.584891629;1.50165094;17.3867473;16.35462963
compid;PGD21_LAB_040;MHDD0416;8805478;24111481;1913410;PGD21_LAB_040;PGD2021;40.15;14.04;15.48;0.11;78.5;92.61;73.8;86.67;24.12;29.82;67.92;0.376;67.92;0.1;0.47;0.77;7.5;Brecha Hidrotermal;Argilica Avanzada;AAS;BHX;0;5;5;5;3;3;3;23;4;0.440578147;-99;0.2318879;0.24076308;25.80710961;24.12478015
compid;PGD21_LAB_041;MHDD0416;8809588;24111111;1902944;PGD21_LAB_041;PGD2021;49.83;16.01;17.65;-99;93.68;97.1;83.33;88.91;17.85;6.6;47.37;0.141;40.01;3.18;5.56;10.06;7.58;Dique de Porfido Dacítico;Argilica Avanzada;AAS;C5;1;5;5;3;3;3;3;23;5;2.177877546;-99;0.836678182;0.65745537;16.34132325;17.85462963
compid;PGD21_LAB_042;MHDD0416;8826565;24109496;1859684;PGD21_LAB_042;PGD2021;53.38;16.61;18.31;-99;95.95;96.75;92.21;94.72;19.46;5.66;49.17;0.11;38.97;4.37;9.6;18.49;7.72;Dique de Porfido Dacítico;Filica;AAS;C5;1;3;3;3;3;3;3;23;3;2.423985776;-99;0.950681379;0.75989506;20.35936471;19.46208684
compid;PGD21_LAB_043;MHDD0416;8829296;24109230;1852705;PGD21_LAB_043;PGD2021;36.97;15.23;16.79;-99;96.6;98.06;91.52;89.33;19;6.12;51.1;0.108;40.59;6.49;10.33;19.46;7.79;Dique de Porfido Dacítico;Filica;AAS;C1;1;3;3;4;3;4;3;5;3;3.646410968;-99;1.333692828;1.18050082;20.28511009;19.00481392
compid;PGD21_LAB_044;MHDD0416;8832567;24108902;1844326;PGD21_LAB_044;PGD2021;41.45;15.02;16.56;-99;89.16;95.79;78.56;88.85;20.75;12.73;55.18;0.125;44.24;0.64;1.84;5.86;7.58;Dique de Porfido Dacítico;Argilica Avanzada;AAS;C1;1;4;4;4;3;4;3;5;6;1.232485135;-99;0.491112244;0.40116622;19.66525255;20.74722222
compid;PGD21_LAB_045;MHDD0423;9016357;24168312;1905692;PGD21_LAB_045;PGD2021;48.98;13.53;14.91;-99;97.52;95.89;91.38;97;17.49;3.31;44.97;0.044;25.22;5.64;10.44;14.98;7.71;Porfido Cuarcífero;Filica;AAS;C5;1;3;3;3;3;3;3;23;3;3.451925779;-99;1.277851017;1.09635385;17.11259703;17.48749768
compid;PGD21_LAB_046;MHDD0426;9111965;24515728;1884145;PGD21_LAB_046;PGD2021;14.42;14.94;16.47;-99;95.75;95.15;92.3;97.13;17.37;7.52;50;0.076;35.17;4.42;11.85;16.73;7.76;Granodiorita;Filica;AAS;C5;1;3;3;3;3;3;3;23;3;3.340168827;-99;1.264501091;1.05749843;16.96874594;17.36579045
compid;PGD21_LAB_047;MHDD0426;9114617;24513223;1877592;PGD21_LAB_047;PGD2021;22.6;14.48;15.96;-99;97.46;98.92;92.57;97.46;19.02;7.33;49.97;0.066;33.24;4.96;5.39;15.36;7.78;Granodiorita;Filica;AAS;C5;1;3;3;3;3;3;3;23;3;2.314660264;-99;0.874882381;0.61037592;18.95147072;19.025
compid;PGD21_LAB_048;MHDD0426;9116205;24511717;1873660;PGD21_LAB_048;PGD2021;18.58;13.45;14.83;0.12;97.94;98.83;96.88;98.11;30.15;11.74;52.67;0.093;38.32;4.64;9.15;16.56;7.79;Granodiorita;Filica;AAS;C5;1;3;3;3;3;3;3;23;3;1.688425668;-99;0.623340014;0.50754538;30.17790427;30.15361836
compid;PGD21_LAB_049;MHDD0413;8561307;24497839;2198747;PGD21_LAB_049;PGD2021;34.77;13.36;14.73;-99;84.03;92.12;70.69;78.35;23.17;31.2;63.79;0.39;64.79;0.12;1.82;2.48;7.81;Brecha Hidrotermal;Argilica Avanzada;MIX;C5;0;1;1;2;2;2;1;1;1;0.796415804;-99;0.381540604;0.30066572;22.57215415;23.16657402
compid;PGD21_LAB_050;MHDD0413;8564355;24497695;2192726;PGD21_LAB_050;PGD2021;31.32;13.21;14.56;-99;95.54;95.9;75.01;69.77;18.75;20.64;56.02;0.143;48.77;1.2;1.79;4.38;7.71;Dique de Porfido Dacítico;Argilica Avanzada;BAS;C5;1;5;5;4;4;5;2;5;6;1.654550546;-99;0.662018503;0.43189063;18.11982916;18.75462963
compid;PGD21_LAB_051;MHDD0413;8577169;24497232;2167275;PGD21_LAB_051;PGD2021;23.32;13.47;14.85;-99;95.47;92.41;81.05;88.85;27.4;13.6;57.3;0.185;47.97;3.32;8.69;14.03;8.02;Dacita;Argilica Avanzada;AAS;C5;1;5;5;3;3;3;3;23;5;0.913339346;-99;0.364417201;0.24471043;31.80436917;27.39814815
compid;PGD21_LAB_052;MHDD0409;8627913;24550637;2142350;PGD21_LAB_052;PGD2021;29.79;11.62;12.81;-99;85.58;86.26;78.86;88.24;29.77;31.14;66.73;0.299;60.84;0.2;0.74;2.63;7.48;Brecha Hidrotermal;Argilica Avanzada;AAS;C5;0;5;5;5;3;3;3;23;5;0.826886308;-99;0.404294266;0.37340149;32.45356884;29.7685828
compid;PGD21_LAB_053;MHDD0245;9146751;24123578;2068482;PGD21_LAB_053;PGD2021;42.43;11.6;12.79;-99;90.42;86.19;89.04;91.85;29.95;10.13;50.2;0.19;45.73;5.83;11.19;16;7.1;Andesita;Argilica Avanzada;BAS;C5;1;5;5;4;4;5;2;6;6;1.004515863;-99;0.445667946;0.43135561;29.60134526;29.94724665
compid;PGD21_LAB_054;MHDD0245;9149672;24123491;2062397;PGD21_LAB_054;PGD2021;61.87;12.96;14.29;-99;96.06;95.28;88.55;93.34;25.72;6.86;48.59;0.141;38.25;15.02;20.85;22.59;7.19;Andesita;Argilica Avanzada;BAS;C5;1;5;5;4;4;5;2;6;6;2.252762081;-99;0.895219473;0.69530223;24.6666233;25.71626874
compid;PGD21_LAB_055;MHDD0227;8951397;23901904;2126890;PGD21_LAB_055;PGD2021;43.67;14.4;15.87;-99;94.33;98.55;90.65;87.39;24.43;1.7;42.09;0.108;31.49;21.4;28.07;33.68;7.9;Brecha Ignea;Filica;AAS;C5;1;3;3;3;3;3;3;23;3;1.914024434;-99;0.795691552;0.59924841;24.87826678;24.43138706
compid;PGD21_LAB_056;MHDD0227;8961127;23902129;2106604;PGD21_LAB_056;PGD2021;65.16;16.93;18.67;-99;94.43;98.26;91.75;92.86;22.64;3.74;46.67;0.104;35.08;17.52;20.43;26.18;7.74;Andesita;Argilica Avanzada;AAS;C5;1;5;5;3;3;3;3;6;5;2.972825051;-99;1.113048038;0.92059529;22.11326442;22.64297612
compid;PGD21_LAB_057;MHDD0227;8970856;23902343;2086318;PGD21_LAB_057;PGD2021;43.71;15.53;17.12;-99;95.17;97.92;92.27;96.66;20.97;1.76;43.01;0.103;31.05;7.12;8.48;12.09;7.82;Brecha Hidrotermal;Argilica Avanzada;AAS;C5;1;5;5;3;3;3;3;23;5;2.577960644;-99;1.004343359;0.76829979;22.27415922;20.96789118
compid;PGD21_LAB_058;MHDD0227;8989084;23902842;2048483;PGD21_LAB_058;PGD2021;56.55;16.68;18.39;-99;93.16;96.04;80.32;92.38;16.28;2.29;48.62;0.081;34.86;22.44;26.28;34.15;7.87;Andesita;Argilica Avanzada;BAS;C1;1;4;4;4;4;6;2;6;6;3.625401201;-99;1.318474788;1.18413187;15.98822634;16.27590674
compid;PGD21_LAB_059;MHDD0227;8991695;23902881;2043081;PGD21_LAB_059;PGD2021;41.81;14.99;16.52;-99;95.82;96.53;88.28;97.42;21.2;3.72;49.53;0.081;34.24;18.69;28.96;34.89;7.61;Brecha Hidrotermal;Argilica Avanzada;AAS;C5;1;5;5;3;3;3;3;23;5;2.929611666;-99;1.123230933;0.96318593;20.04174784;21.19611471
compid;PGD21_LAB_060;MHDD0217;8840499;23824705;2137124;PGD21_LAB_060;PGD2021;42.86;12.85;14.16;-99;91.87;90.62;69.7;78.3;18.7;2.48;45.43;0.074;34.17;19.8;29.67;41.99;7.85;Andesita;Filica;BAS;C5;1;3;3;4;4;5;2;4;2;1.762588149;-99;0.741141229;0.69865134;17.06701084;18.70418364
compid;PGD21_LAB_061;MHDD0217;8873375;23825730;2080773;PGD21_LAB_061;PGD2021;47.83;17.59;19.39;-99;92.21;87.99;87.32;93.59;20.94;1.72;44.09;0.076;32.9;8.46;10.54;12.67;7.86;Brecha Hidrotermal;Argilica Avanzada;MIX;C5;1;1;1;2;2;2;1;1;1;2.083617405;-99;0.834380168;0.81378056;21.02193035;20.9438327
compid;PGD21_LAB_062;MHDD0217;8880876;23825900;2067785;PGD21_LAB_062;PGD2021;22.1;13.75;15.16;-99;95.68;96.91;90.43;96.06;31.82;4.74;48.7;0.106;36.97;5.93;18.2;21.76;7.3;Brecha Hidrotermal;Argilica Avanzada;AAS;C5;1;5;5;3;3;3;3;23;5;1.696995992;-99;0.671678888;0.54063068;31.91675021;31.81506849
compid;PGD21_LAB_063;MHDD0229;8819190;23923969;2109431;PGD21_LAB_063;PGD2021;30.66;12.04;13.27;-99;80.23;56.74;62.36;34.58;21.64;1.65;43.27;0.345;36.69;28;39.99;46.25;8.26;Andesita;Argilica;BAS;C5;0;5;5;5;4;5;2;6;6;0.809654076;-99;0.377265729;0.41569092;23.5775838;21.6376758
compid;PGD21_LAB_064;MHDD0229;8840582;23922260;2063168;PGD21_LAB_064;PGD2021;60.09;17.21;18.98;-99;95.38;97.48;87.47;90.97;12.25;6.59;48.03;0.168;42.58;11.37;19.33;35.82;7.72;Andesita;Filica;BAS;C1;1;3;3;4;4;6;2;4;2;5.513847264;-99;1.761760374;1.37054259;14.04245436;12.25307785
compid;PGD21_LAB_065;MHDD0229;8845687;23921781;2052319;PGD21_LAB_065;PGD2021;54.05;14.04;15.48;-99;97.79;98.16;89.58;95.64;19.28;8.74;52.67;0.222;49.49;5.48;10.66;29.17;7.38;Dique de Porfido Dacítico;Argilica Avanzada;AAS;C5;1;5;5;3;3;3;3;23;5;2.786402221;-99;1.029183914;0.69936292;20.04572108;19.27804517
compid;PGD21_LAB_066;MHDD0229;8852094;23921115;2038772;PGD21_LAB_066;PGD2021;59.45;15.19;16.75;-99;97.72;97.99;92.95;91.56;26.81;9.06;51.11;0.248;48.14;6.65;13.46;29.83;7.32;Brecha Hidrotermal;Argilica Avanzada;AAS;C5;1;5;5;3;3;3;3;23;5;2.264232657;-99;0.854109403;0.72312432;27.52734581;26.81258677
compid;PGD21_LAB_067;MHDD0198;9253864;24358185;2031381;PGD21_LAB_067;PGD2021;33.12;10.93;12.05;-99;92.99;49.94;92.84;92.52;23.04;8.67;55.34;0.162;47.31;1.51;6.72;9.71;7.9;Andesita;Argilica Avanzada;BAS;BHX;1;5;5;3;4;5;3;6;4;1.065280546;-99;0.467951064;0.46766626;23.17005391;23.03611111
compid;PGD21_LAB_068;MHDD0268;9072375;24675936;1869738;PGD21_LAB_068;PGD2021;45.32;13.08;14.42;-99;84.4;19.69;68.81;85.59;15.53;8.53;54.9;0.163;45.23;2.99;7.43;12.78;7.92;Granodiorita;Argilica Avanzada;BAS;C1;0;4;4;5;4;6;2;5;6;2.367916441;-99;0.8783661;0.79570332;15.348045;15.53240741
compid;PGD21_LAB_069;MHDD0217;8836671;23824680;2143574;PGD21_LAB_069;PGD2021;42.73;15.26;16.82;-99;95.35;95.83;75.38;79.28;17.6;8.13;53.18;0.088;37.87;3.78;7.56;10.88;8.04;Dacita;Filica;BAS;C5;1;3;3;4;4;5;2;4;3;5.47045812;-99;1.748782663;0.66667432;18.19327225;17.59907407
compid;PGD21_LAB_070;MHDD0211;8824275;24236745;2024601;PGD21_LAB_070;PGD2021;38.57;14.75;16.26;-99;97.62;97.62;94.89;96.25;23.05;6.25;50.36;0.104;36.54;6.81;21.99;33.68;7.97;Dacita;Argilica Avanzada;BAS;C5;1;5;5;4;4;5;2;5;6;1.327940127;-99;0.488932783;0.44550784;21.97241007;23.04722222
compid;PGD21_LAB_071;MHDD0260;9251887;24316110;2048904;PGD21_LAB_071;PGD2021;26.55;11.59;12.78;-99;93.78;51.94;85.72;96.54;19.36;8.29;52.83;0.105;38.14;9.19;16.36;21.1;8.04;Andesita;Argilica Avanzada;BAS;C5;1;5;5;4;4;5;2;6;6;1.319988279;-99;0.539827481;0.45655414;20.00445017;19.36388889
compid;PGD21_LAB_072;MHDD0260;9257550;24315604;2029469;PGD21_LAB_072;PGD2021;21.7;12.19;13.44;-99;97.23;92.1;97.8;96.8;21.45;2.85;50.01;0.088;34.38;20.83;26.42;30.47;8.31;Andesita;Filica;BAS;C5;1;3;3;4;4;5;2;4;2;1.813020301;-99;0.694216127;0.69281492;19.69293756;21.45462963
compid;PGD21_LAB_073;MHDD0211;8860117;24230231;1942308;PGD21_LAB_073;PGD2021;49.81;15.22;16.78;-99;97.55;96.6;90.49;95.49;17.78;12.94;54.52;0.122;40.24;7.13;8.6;14.08;7.86;Granodiorita;Filica;BAS;C5;1;3;3;4;4;5;2;4;3;4.010026894;-99;1.438976076;1.13711537;17.46813415;17.78055556
compid;PGD21_LAB_074;MHDD0197;8904556;24349538;1977390;PGD21_LAB_074;PGD2021;38.62;14.03;15.47;-99;96.84;96.44;87.48;93.55;15.19;12.65;55.32;0.124;40.99;1.66;10.02;8.89;7.72;Granodiorita;Filica;AAS;C5;1;3;3;3;3;3;3;23;3;3.994299918;-99;1.42991863;1.08295446;14.71058999;15.19351852
compid;PGD21_LAB_075;MHDD0197;8914723;24349393;1952378;PGD21_LAB_075;PGD2021;40.02;14.43;15.91;-99;94.75;95.12;90.41;88.03;23.31;17;59.56;0.134;47.21;2.09;6.07;7.9;7.37;Andesita;Argilica Avanzada;AAS;C5;1;5;5;3;3;3;3;6;5;2.108859232;-99;0.835780428;0.52799041;22.33664178;23.31388889
compid;PGD21_LAB_076;MHDD0197;8925125;24349269;1927463;PGD21_LAB_076;PGD2021;62.91;15.02;16.56;-99;91.91;96.48;86.61;80.85;13.63;25.08;58.77;0.16;47.82;1.3;2.77;3.2;7.68;Dacita;Filica;BAS;C1;1;3;3;4;4;6;2;4;3;3.609529476;-99;1.317426691;0.96504501;14.09626126;13.62777778
compid;PGD21_LAB_077;MHDD0200;8877078;24442152;1943555;PGD21_LAB_077;PGD2021;21;14.05;15.49;-99;94;96.04;56.01;90.33;14.51;7.8;51.52;0.073;34.63;12.46;23.91;38.83;7.72;Granodiorita;Filica;BAS;C1;1;3;3;4;4;6;2;4;3;5.009972883;-99;1.654991126;1.1208761;14.65537323;14.51203704
compid;PGD21_LAB_078;MHDD0200;8880378;24441928;1935997;PGD21_LAB_078;PGD2021;18.71;13.55;14.94;-99;93.27;85.01;83.34;94.33;20.01;9.09;56.57;0.127;42.13;4.77;10.43;15.27;7.42;Granodiorita;Argilica Avanzada;BAS;C5;1;5;5;4;4;5;2;5;6;2.8559059;-99;1.065068738;0.73664808;19.80175904;20.01018519
compid;PGD21_LAB_079;MHDD0200;8885185;24441573;1925008;PGD21_LAB_079;PGD2021;21.92;13.87;15.29;-99;97.17;98.29;88.53;91.07;15.84;12.72;52.33;0.113;40.94;5.68;12.47;25.57;7.58;Granodiorita;Filica;BAS;C5;1;3;3;4;4;5;2;4;3;4.708696221;-99;1.604749737;1.10632886;15.71018051;15.83703704
compid;PGD21_LAB_080;MHDD0193;8843730;24074045;2027635;PGD21_LAB_080;PGD2021;28.75;15.52;17.11;0.12;96.93;97.1;95.99;90.71;14.26;7.68;50.67;0.048;27.17;10.3;17.14;27.43;7.67;Granodiorita;Filica;AAS;C5;1;3;3;3;3;3;3;23;3;5.539337051;-99;1.766989797;1.64709856;13.98263685;14.25648148
compid;PGD21_LAB_081;MHDD0193;8846318;24074012;2023067;PGD21_LAB_081;PGD2021;27.06;14.63;16.13;0.13;98.26;98;95.9;96.77;17.6;6.29;45.79;0.039;21.97;10.1;19.53;24.18;7.44;Brecha Hidrotermal;Argilica Avanzada;AAS;C5;1;5;5;3;3;3;3;23;5;3.542695131;-99;1.288504648;1.1277949;16.4420108;17.5962963
compid;PGD21_LAB_082;MHDD0243;8877449;24100683;2017235;PGD21_LAB_082;PGD2021;44.83;14.61;16.11;-99;94.79;95.4;88.9;95.3;21.06;22.44;51.67;0.145;39.1;7.29;10.3;18.63;7.34;Granodiorita;Filica;AAS;C5;1;3;3;3;3;3;3;23;3;1.773123502;-99;0.710785672;0.5951117;21.02635616;21.06481481
compid;PGD21_LAB_083;MHDD0243;8888900;24100268;1988700;PGD21_LAB_083;PGD2021;59.79;15.43;17.01;-99;93.95;96.74;85.59;92.73;21.65;22.62;53.53;0.114;36.79;6.74;9.47;17.32;7.48;Andesita;Argilica Avanzada;MIX;C5;1;1;1;2;2;2;1;1;1;2.250359073;-99;0.889959873;0.66153715;21.15579337;21.64907407
compid;PGD21_LAB_084;MHDD0246;8890531;24148209;1975815;PGD21_LAB_084;PGD2021;59.28;17.04;18.79;-99;95.85;94;85.55;89.36;15.61;13.21;52.56;0.112;35.26;10.18;17.02;27.67;7.44;Andesita;Filica;BAS;C5;1;3;3;4;4;5;2;4;2;4.920758716;-99;1.635514158;1.24186863;15.14488639;15.60833333
compid;PGD21_LAB_085;MHDD0250;8734442;24193776;2019323;PGD21_LAB_085;PGD2021;44.84;13.77;15.18;-99;79.8;69.39;66.17;69.61;15.1;28.2;58.16;0.213;53.63;1.02;1.54;4.64;7.23;Granodiorita;Argilica Avanzada;MIX;C1;0;1;1;2;1;1;1;1;1;0.620133942;-99;0.316453229;0.27374994;14.28796486;15.09537037
compid;PGD21_LAB_086;MHDD0250;8745786;24193135;1988341;PGD21_LAB_086;PGD2021;32.76;13.83;15.24;-99;89.98;81.92;78.88;88.08;19.93;27.36;58.23;0.275;53.7;1.49;1.97;9.75;7.15;Granodiorita;Argilica Avanzada;BAS;C5;1;5;5;4;4;5;2;5;6;0.751520885;-99;0.324036354;0.2582116;20.98720834;19.93333333
compid;PGD21_LAB_087;MHDD0229;8858563;23920401;2025258;PGD21_LAB_087;PGD2021;71.68;16.41;18.09;-99;95.48;97.39;78.3;94.27;13.07;8.63;53;0.145;41.56;1.59;3.31;7.18;7.41;Dique de Porfido Dacítico;Argilica Avanzada;BAS;C1;1;4;4;4;4;6;2;5;6;3.643873372;-99;1.332187694;0.94683554;14.05869908;13.06916026
compid;PGD21_LAB_088;MHDD0193;8879322;24072778;1965062;PGD21_LAB_088;PGD2021;67.52;17.24;19;-99;92.26;95.98;88.84;95.46;19.92;4.13;50.48;0.11;38.34;3.89;5.79;12.93;7.88;Porfido Feldespático;Filica;BAS;C5;1;3;3;4;4;5;2;4;3;0.683840309;-99;0.273166002;0.26041233;20.15686567;19.91765359
compid;PGD21_LAB_089;MHDD0193;8881932;24072704;1960507;PGD21_LAB_089;PGD2021;67.85;17.6;19.41;-99;94.67;97.24;91.23;94.63;18.44;4.39;51.41;0.154;41.32;1.88;2.63;3.58;7.69;Porfido Feldespático;Filica;BAS;C5;1;3;3;4;4;5;2;4;3;1.399042327;-99;0.607298298;0.47013938;18.68118561;18.43981481
compid;PGD21_LAB_090;MHDD0193;8887524;24072484;1950748;PGD21_LAB_090;PGD2021;52.87;16.42;18.11;-99;92.52;92.86;85.35;92.52;17.48;5.28;52.94;0.115;39.52;1.77;2.59;6.98;7.29;Porfido Feldespático;Argilica Avanzada;BAS;C5;1;5;5;4;4;5;2;5;6;1.735556181;-99;0.709782386;0.55981985;17.38660505;17.47779423
compid;PGD21_LAB_091;MHDD0193;8900550;24071818;1927968;PGD21_LAB_091;PGD2021;39.74;15.13;16.68;0.06;96.71;84.99;94.01;93.85;20.47;5.83;49.73;0.095;34.92;5.43;10.11;15.13;7.69;Andesita;Filica;BAS;C5;1;3;3;4;4;5;2;4;2;3.16608919;-99;1.204402252;1.12579558;20.09785192;20.46653707
compid;PGD21_LAB_092;MHDD0243;8913843;24099523;1929225;PGD21_LAB_092;PGD2021;48.85;15.79;17.41;-99;96.34;92.09;87.85;94.42;16.16;8.42;51.46;0.113;39.95;2.32;3.11;10.06;7.71;Porfido Feldespático;Filica;BAS;C1;1;3;3;4;4;6;2;4;3;2.437622103;-99;0.95086171;0.75827255;16.63873527;16.16217717
compid;PGD21_LAB_093;MHDD0245;9173800;24122804;2012421;PGD21_LAB_093;PGD2021;43.53;14.55;16.05;-99;95.16;87.41;83.68;73.33;13.45;4;45.72;0.094;34.27;9.68;15.62;29.77;7.77;Andesita;Filica;BAS;C5;1;3;3;4;4;5;2;4;2;3.954378975;-99;1.411315007;1.0247884;13.5547719;13.45086063
compid;PGD21_LAB_094;MHDD0245;9178382;24122704;2002974;PGD21_LAB_094;PGD2021;28.19;12.59;13.88;0.12;90.7;93.52;78.58;93.67;22.69;13.08;54.62;0.163;48.74;3.51;10.15;13.3;7.24;Andesita;Argilica Avanzada;MIX;C5;1;1;1;2;2;2;1;1;1;0.820659584;-99;0.37093193;0.33771301;23.23859031;22.69419498
compid;PGD21_LAB_095;MHDD0244;8668529;24121847;2008312;PGD21_LAB_095;PGD2021;35.09;13.69;15.1;0.25;96.26;97.01;93.66;96.55;38.45;16.82;52.78;0.189;45.73;2.24;4.25;6.93;7.39;Brecha Hidrotermal;Filica;MIX;C5;1;1;1;2;2;2;1;1;1;1.448193333;-99;0.565268739;0.54818358;38.10308089;38.4455143
compid;PGD21_LAB_096;MHDD0244;8685462;24120510;1965833;PGD21_LAB_096;PGD2021;53.3;16.44;18.13;-99;89.14;91.32;87.69;92.36;17.76;19.68;58.04;0.246;54.94;0.94;2.14;3.87;7.41;Andesita;Argilica Avanzada;BAS;C5;1;5;5;4;4;5;2;6;6;2.108253528;-99;0.829507544;0.56312644;18.51406969;17.75874838
compid;PGD21_LAB_097;MHDD0244;8687948;24120308;1959560;PGD21_LAB_097;PGD2021;53.58;15.46;17.04;0.14;90.63;88.55;85.25;84.63;18.19;17.1;55.92;0.175;43.34;2.07;2.8;5.22;7.36;Andesita;Argilica Avanzada;AAS;C5;1;5;5;3;3;3;3;6;5;1.437489216;-99;0.590571174;0.4690546;16.98100851;18.18829846
compid;PGD21_LAB_098;MHDD0234A;9054136;23970673;2009533;PGD21_LAB_098;PGD2021;38.51;14.96;16.49;-99;96.16;95.43;93.23;90.78;20.02;7.67;48.54;0.108;34.66;3.45;10.44;14.32;7.33;Andesita;Filica;AAS;C1;1;3;3;4;3;4;3;6;2;4.187204006;-99;1.482347696;1.2510783;19.41502302;20.02406962
compid;PGD21_LAB_099;MHDD0241;9042363;24071609;2009029;PGD21_LAB_099;PGD2021;45.24;14.78;16.29;-99;90.8;93.3;79.34;85.09;13.79;5.47;48.27;0.089;34.17;11.77;15.64;27.84;7.73;Andesita;Filica;BAS;C1;1;3;3;4;4;6;2;4;2;3.250509026;-99;1.195765127;0.91714162;13.24045726;13.79176307
compid;PGD21_LAB_100;MHDD0227;9002121;23903192;2021466;PGD21_LAB_100;PGD2021;48.93;16.43;18.12;-99;93.67;77.08;68.76;90.58;15.5;5.58;48.18;0.068;33.16;5.15;9.12;13.74;8.17;Porfido Feldespático;Filica;BAS;C5;1;3;3;4;4;5;2;4;3;3.892537867;-99;1.396570577;1.2926444;15.00374322;15.49838038
compid;PGD21_LAB_101;MHDD0194;8920624;24130129;1952606;PGD21_LAB_101;PGD2021;61.76;16.25;17.92;-99;95.86;91.99;91.63;94.34;19.92;8.99;53.93;0.141;40.44;5.04;6.79;10.84;7.79;Brecha Hidrotermal;Filica;AAS;C5;1;3;3;3;3;3;3;23;3;2.165421563;-99;0.86680263;0.69452899;19.63762249;19.92498611
compid;PGD21_LAB_102;MHDD0194;8934285;24130209;1925898;PGD21_LAB_102;PGD2021;43.06;14.97;16.51;-99;96.21;87.88;92.42;96.51;16.88;12.12;56.4;0.157;43.79;3.02;5.23;11.3;7.7;Dique de Porfido Dacítico;Filica;AAS;C5;1;3;3;3;3;3;3;23;3;0.908736952;-99;0.342944586;0.31318145;17.24507084;16.88113312
compid;PGD21_LAB_103;MHDD0248;8859099;24170392;2054195;PGD21_LAB_103;PGD2021;68.18;15.74;17.36;-99;93.3;97.75;87.94;90.07;14.5;15.77;58.16;0.165;44.88;1.66;2.18;3.52;7.71;Porfido MM;Filica;BAS;PMM;1;2;2;4;5;5;2;4;3;1.55562454;-99;0.668712489;0.59382398;15.04785786;14.49593045
compid;PGD21_LAB_104;MHDD0194;8937740;24130177;1919241;PGD21_LAB_104;PGD2021;25.24;13.14;14.49;-99;96.22;96.69;92.45;95.23;24.75;5.48;49.28;0.067;32.1;4.42;9.66;10.79;7.82;Brecha Hidrotermal;Argilica Avanzada;AAS;C5;1;5;5;3;3;3;3;23;5;0.983169367;-99;0.378979232;0.30965878;24.62933761;24.75043986
compid;PGD21_LAB_105;MHDD0227;9011236;23903526;2002550;PGD21_LAB_105;PGD2021;38.47;13.57;14.96;-99;88.58;83.28;83.28;88.51;17.8;8.13;50.48;0.097;36.01;4.66;6.78;14.71;7.87;Andesita;Argilica Avanzada;BAS;C1;1;4;4;4;4;6;2;6;6;1.84857284;-99;0.740881092;0.619194;17.51177586;17.80101805
compid;PGD21_LAB_106;MHDD0248;8873481;24168283;2010025;PGD21_LAB_106;PGD2021;48.91;16.04;17.69;-99;96.87;98.54;88.92;89.53;15.72;16.54;59.84;0.147;40.48;2.67;6.23;8.12;7.48;Porfido Feldespático;Filica;BAS;C1;1;3;3;4;4;6;2;4;3;2.023825597;-99;0.783739841;0.65729558;15.77682612;15.72394001
compid;PGD21_LAB_107;MHDD0248;8886690;24165944;1969435;PGD21_LAB_107;PGD2021;48.29;15.8;17.42;-99;94.07;94.99;84.21;85.26;15.09;6.55;48.75;0.105;35.13;3.94;8.03;13.39;7.41;Andesita;Filica;AAS;C5;1;3;3;3;3;3;3;6;2;1.974447727;-99;0.795041501;0.59420834;16.31681434;15.08932704
compid;PGD21_LAB_108;MHDD0309;9078230;24258816;1982143;PGD21_LAB_108;PGD2021;38.17;13.83;15.25;-99;97.34;88.33;94.56;96.62;15.26;27.84;53;1,240;58.22;1.63;2.42;3.08;7;Granodiorita;Argilica Avanzada;BAS;C5;1;5;5;4;4;5;2;5;6;1.938733944;-99;0.738198301;0.67639954;14.86726487;15.26481481
compid;PGD21_LAB_109;MHDD0309;9096501;24257215;1959358;PGD21_LAB_109;PGD2021;10.13;14.53;16.01;-99;95.84;39.67;84.33;42.86;15.21;11.57;54.29;0.14;42.53;2.33;4.35;10.58;7.44;Granodiorita;Argilica;BAS;C5;1;5;5;4;4;5;2;5;6;4.129255949;-99;1.459950349;0.90956993;14.37479029;15.20740741
compid;PGD21_LAB_110;MHDD0309;9102178;24256756;1952390;PGD21_LAB_110;PGD2021;29.02;13.25;14.61;-99;96.08;13.46;74.39;43.37;17.18;11.45;52.38;0.17;44.99;3.77;7.71;9.16;7.61;Andesita;Filica;BAS;C5;1;3;3;4;4;5;2;4;2;3.118479742;-99;1.194817711;0.76539763;17.25050063;17.18055556
