Repository: Igrojas/Skater-Algoritmo-Cluster

# Análisis de Clustering Espacial con SKATER

Aplicación Streamlit para análisis de clustering espacial utilizando el algoritmo SKATER (Spatial 'K'luster Analysis by Tree Edge Removal).

## Estructura del Proyecto

```
├── streamlit_app.py       # Aplicación principal Streamlit (UI)
├── skater_algorithm.py     # Módulo con implementación básica de SKATER
├── data/                   # Datos de ejemplo
│   ├── bd_Parametros cineticos_hom.csv
│   └── 1_recpeso.xlsx
└── requirements.txt        # Dependencias del proyecto
```

File: data/bd_Parametros cineticos_hom.csv (part 4 of 6)
compid;composito;holeid;midx;midy;midz;SampleID;Campana;Starkey_min;BWI_kwh_tc;BWI_kwh_tm;Ai_;Rec_Cut_pct;Rec_As_pct;Rec_Ag_pct;Rec_Zn_pct;Rec_Peso_pct;VelSed_CF12_mh;pct_Sol_FinalesCF;VelSed_SFLO_mh;Sol_FinalesSF_pct;YS54pct_pa;YS57pct_pa;YS60pct_pa;pH_Natural;Lito;Alte;PISO;UGE;IND88;UGM_Starkey;UGM_Wi;UGM_Rec_Cu;UGM_Rec_As;UGM_Rec_Ag;UGM_Rec_Zn;UGM_VelSed;UGM_YS;k Cu Klimpel;k Ag Klimpel;k Cu GZ;k Ag GZ;RecMasica CF_12 Min;RecMasica TF_12 min
compid;PGD21_LAB_111;MHDD0309;9107690;24256239;1945614;PGD21_LAB_111;PGD2021;13.01;13.86;15.28;-99;92.9;11.01;86.32;83.78;11.01;12.86;51.1;0.2;46;1.51;3.25;8.02;7.53;Granodiorita;Filica;BAS;C5;1;3;3;4;4;5;2;4;3;3.189127061;-99;1.209736613;0.9847889;11.16992033;11.01203704
compid;PGD21_LAB_112;MHDD0210;8838963;24221679;1981696;PGD21_LAB_112;PGD2021;39.38;15.51;17.1;-99;96.98;97.74;90.63;85.26;14.74;4.3;48.14;0.1;35.7;4.9;8.17;10.82;7.9;Granodiorita;Filica;AAS;C5;1;3;3;3;3;3;3;23;3;2.573310446;-99;0.976039482;0.8002985;14.70344313;14.73518519
compid;PGD21_LAB_113;MHDD0210;8842885;24221474;1975307;PGD21_LAB_113;PGD2021;46.49;14.34;15.81;-99;96.61;95.99;86.24;91.57;15.56;6.56;52.33;0.09;37.25;4.42;8.23;9.67;7.71;Granodiorita;Filica;AAS;C1;1;3;3;4;3;4;3;5;3;2.951821311;-99;1.139766773;0.95437563;15.88874621;15.56296296
compid;PGD21_LAB_114;MHDD0210;8856310;24220955;1953633;PGD21_LAB_114;PGD2021;54.68;15.27;16.84;-99;96.44;95.31;90.75;95.21;14.69;14.45;57.94;0.21;46.73;2.58;3.21;4.04;7.69;Granodiorita;Filica;AAS;C5;1;3;3;3;3;3;3;23;3;0.889842469;-99;0.335698937;0.29207629;14.75379299;14.69074074
compid;PGD21_LAB_115;MHDD0253;8960924;24252390;1996617;PGD21_LAB_115;PGD2021;51.58;14.69;16.19;-99;92.05;94.3;81.56;87.69;14.54;9.39;52.17;0.12;40.4;1.7;2.12;8.67;7.69;Andesita;Argilica Avanzada;BAS;C5;1;5;5;4;4;5;2;6;6;0.799273016;-99;0.346129045;0.28704182;12.90733932;14.53796296
compid;PGD21_LAB_116;MHDD0255;8734521;24300761;2042405;PGD21_LAB_116;PGD2021;37.77;14.59;16.09;-99;92.89;93.6;83.51;92.79;17.73;6.08;50.97;0.12;41;2.4;3.81;4.57;7.34;Porfido Feldespático;Filica;AAS;C5;1;3;3;3;3;3;3;23;3;0.592290189;-99;0.231942233;0.18110785;17.66716335;17.73148148
compid;PGD21_LAB_117;MHDD0255;8748858;24300327;2009387;PGD21_LAB_117;PGD2021;41.63;14.66;16.16;-99;94.44;94.69;88.51;94.09;16.15;12.72;55.7;0.07;32.96;3.17;5.33;8.99;7.28;Andesita;Argilica Avanzada;AAS;C5;1;5;5;3;3;3;3;6;5;1.207086156;-99;0.498143217;0.40838853;17.00039116;16.15
compid;PGD21_LAB_118;MHDD0261A;8804200;24365009;2012100;PGD21_LAB_118;PGD2021;52.47;15.7;17.31;-99;87.46;93.42;77.31;79.07;11.99;12.72;55.07;0.21;48.03;0.71;0.88;1.25;7.32;Porfido Cuarcífero;Argilica Avanzada;BAS;C5;0;5;5;5;4;5;2;5;6;0.357272452;-99;0.147181149;0.10879967;12.40250988;11.99351852
compid;PGD21_LAB_119;MHDD0261A;8807668;24364744;2005456;PGD21_LAB_119;PGD2021;48.49;15.63;17.23;-99;72;86.39;63.04;79.64;10.04;26.52;60.38;0.3;55.85;0.88;1.53;2.43;7.55;Granodiorita;Argilica Avanzada;BAS;C5;0;5;5;5;4;5;2;5;6;0.237096644;-99;0.107107932;0.0871849;10.15534884;10.03703704
compid;PGD21_LAB_120;MHDD0261A;8836935;24362464;1949713;PGD21_LAB_120;PGD2021;36.09;14.55;16.04;-99;90.5;85.49;90.71;91.56;17.82;3.35;54.27;0.12;41.03;5.15;5.49;11.29;7.47;Dacita;Argilica Avanzada;AAS;C5;1;5;5;3;3;3;3;23;5;0.727993101;-99;0.292827636;0.26957954;18.17293009;17.82314815
compid;PGD21_LAB_121;MHDD0263;8893539;24395664;1958242;PGD21_LAB_121;PGD2021;41.56;15.35;16.92;0.14;94.42;95.86;80.85;87.44;13.97;5.85;52.49;0.13;40.19;1.99;4.07;8.43;7.64;Granodiorita;Filica;BAS;C5;1;3;3;4;4;5;2;4;3;2.564477445;-99;1.000353269;0.75436622;14.55941908;13.96666667
compid;PGD21_LAB_122;MHDD0263;8897046;24395417;1950778;PGD21_LAB_122;PGD2021;31.51;13.63;15.02;0.11;95.39;95.67;91.7;93.73;16.23;3.12;53.07;0.1;37.89;5.2;12.5;17.86;7.7;Granodiorita;Argilica Avanzada;BAS;C5;1;5;5;4;4;5;2;5;6;1.454090629;-99;0.6007837;0.53305979;16.29293982;16.2287037
compid;PGD21_LAB_123;MHDD0259;8966490;24317477;1958970;PGD21_LAB_123;PGD2021;82.6;16.91;18.65;-99;79.57;57.44;62.67;59.19;8.99;17.74;55.62;0.58;48.99;8.09;12.1;20.79;7.97;Granodiorita;Filica;BAS;C1;0;3;3;5;4;6;2;4;3;2.179014895;-99;0.844719009;0.54836501;8.297174994;8.987037037
compid;PGD21_LAB_124;MHDD0253;9003374;24252242;1921542;PGD21_LAB_124;PGD2021;29.77;13.11;14.46;-99;92.5;96.08;83.69;92.32;25.48;8.82;53.01;0.21;46.67;8.09;12.1;20.79;7.61;Andesita;Argilica Avanzada;BAS;C5;1;5;5;4;4;5;2;6;6;0.65312321;-99;0.277016838;0.22883847;24.5149403;25.48425926
compid;PGD21_LAB_125;MHDD0257;9134860;24296995;2013845;PGD21_LAB_125;PGD2021;31.46;11.8;13.01;-99;94.76;96.06;93.88;93.36;20.37;0.79;37.96;0.04;25.13;7.71;17.35;42.24;7.79;Andesita;Filica;BAS;C5;1;3;3;4;4;5;2;4;2;1.702229185;-99;0.706953925;0.58340486;19.09136743;20.36851852
compid;PGD21_LAB_126;MHDD0259;8952012;24318582;2003145;PGD21_LAB_126;PGD2021;49.16;14.91;16.44;-99;96.23;96.12;90.75;93.82;13.85;2.2;46.96;0.11;32.54;8.69;14.84;33.11;7.72;Dique de Porfido Dacítico;Filica;AAS;C5;1;3;3;3;3;3;3;23;3;1.827805174;-99;0.70451881;0.56976341;14.32680813;13.85
compid;PGD21_LAB_127;MHDD0259;8956229;24318294;1990324;PGD21_LAB_127;PGD2021;52.16;15.77;17.39;-99;96.13;95.3;94.87;96.42;15.73;1.82;43.99;0.11;32.97;4.47;5.6;10.52;7.76;Dique de Porfido Dacítico;Filica;BAS;C5;1;3;3;4;4;5;2;4;3;1.452843208;-99;0.566331204;0.52799467;15.85129571;15.72962963
compid;PGD21_LAB_128;MHDD0259;8959972;24317988;1978927;PGD21_LAB_128;PGD2021;59.35;15.15;16.7;-99;96.64;96.24;90.37;92.25;15.28;11.44;55.97;0.2;47.54;1.77;5.3;18.42;7.8;Granodiorita;Argilica Avanzada;AAS;C5;1;5;5;3;3;3;3;23;5;1.703805323;-99;0.658935265;0.52638147;14.60124298;15.28425926
compid;PGD21_LAB_129;MHDD0193;8916173;24070966;1900628;PGD21_LAB_129;PGD2021;46.43;16.28;17.95;-99;91.69;88.75;88.05;89.91;12.41;4.13;51.14;0.08;34.43;1.08;10.26;30.98;7.87;Andesita;Filica;BAS;C1;1;3;3;4;4;6;2;4;2;1.126143745;-99;0.497177382;0.46410316;13.12831429;12.40996204
compid;PGD21_LAB_130;MHDD0193;8918775;24070815;1896071;PGD21_LAB_130;PGD2021;43.41;14.79;16.3;0.12;94.77;96.88;91.47;95.3;18.43;6.04;53.63;0.1;35.91;4.77;7.34;13.09;7.89;Andesita;Filica;AAS;C5;1;3;3;3;3;3;3;6;2;1.370617613;-99;0.563257021;0.4748171;17.54475894;18.42607166
compid;PGD21_LAB_131;MHDD0193;8921746;24070609;1890862;PGD21_LAB_131;PGD2021;45.45;15.02;16.56;0.12;91.65;91.64;86;94.68;17.23;2.94;47.46;0.07;32.64;7.43;15.66;21.14;7.81;Andesita;Filica;BAS;C1;1;3;3;4;4;6;2;4;2;0.750146456;-99;0.311239174;0.28965855;18.00327789;17.23435765
compid;PGD21_LAB_132;MHDD0193;8923597;24070474;1887604;PGD21_LAB_132;PGD2021;46.32;15.57;17.17;-99;96.44;93.1;94.96;96.06;18.02;2.9;49.64;0.1;38.14;4.26;5.54;9.05;8.02;Andesita;Argilica Avanzada;AAS;C5;1;5;5;3;3;3;3;6;5;0.933387193;-99;0.34380421;0.23273889;18.05147469;18.0200037
compid;PGD21_LAB_133;MHDD0197;8953526;24348310;1862128;PGD21_LAB_133;PGD2021;25.87;14.42;15.89;0.18;91.87;90.92;85.19;85.93;19.01;9.17;52.51;0.13;41.97;2.51;5.41;15.11;7.66;Granodiorita;Argilica Avanzada;MIX;C5;1;1;1;2;2;2;1;1;1;0.801547795;-99;0.348958885;0.31833378;19.89704587;19.01092795
compid;PGD21_LAB_134;MHDD0227;9023616;23903900;1976882;PGD21_LAB_134;PGD2021;43.39;14.26;15.72;-99;91.39;96.1;86.16;93.23;19.32;2.09;44.54;0.06;30.4;9.5;20.23;26.96;7.78;Andesita;Argilica Avanzada;AAS;C5;1;5;5;3;3;3;3;6;5;0.668881995;-99;0.281536551;0.25026004;18.94965916;19.31925535
compid;PGD21_LAB_135;MHDD0215;8501429;24547319;2167918;PGD21_LAB_135;PGD2021;59.01;16.96;18.69;0.09;95.72;96.33;87.8;89.88;14.93;6.14;50.9;0.09;35.75;9.5;20.23;26.96;7.68;Dacita;Filica;BAS;C1;1;3;3;4;4;6;2;4;3;3.765480461;-99;1.356296516;1.2572386;13.25516139;14.93059411
compid;PGD21_LAB_136;MHDD0198;9263755;24358377;2012857;PGD21_LAB_136;PGD2021;33.88;13.13;14.47;-99;89.93;93.92;81.02;90.67;12.83;1.59;43.48;0.07;29.69;12.67;21.33;30.2;7.98;Andesita;Filica;BAS;C1;1;3;3;4;4;6;2;4;2;1.227166768;-99;0.539507666;0.54729908;12.96831578;12.82884384
compid;PGD21_LAB_137;MHDD0245;9185224;24122453;1988790;PGD21_LAB_137;PGD2021;50.58;15.32;16.89;-99;93.47;93.83;77.88;90.49;10.5;7.93;52.22;0.1;38.19;5.29;7.12;15.69;7.54;Andesita;Filica;BAS;C1;1;3;3;4;4;6;2;4;2;1.163129246;-99;0.505495082;0.44919896;10.42872405;10.5045362
compid;PGD21_LAB_138;MHDD0217;8915114;23826561;2007883;PGD21_LAB_138;PGD2021;63.5;16.1;17.75;-99;96.11;97.26;89.4;96.04;15.22;6.13;50.39;0.07;32.53;5.87;10.78;16.34;7.59;Andesita;Argilica Avanzada;AAS;C1;1;4;4;4;3;4;3;6;6;1.433888125;-99;0.554844475;0.44931127;17.14190274;15.22081289
compid;PGD21_LAB_139;MHDD0243;8922179;24099365;1909951;PGD21_LAB_139;PGD2021;44.57;15.22;16.78;-99;87.39;89.99;85.87;92.16;12.02;10.2;52.84;0.11;40.21;3.89;7.25;0;7.88;Porfido Cuarcífero;Filica;BAS;C5;0;3;3;5;4;5;2;4;3;0.656029121;-99;0.334905888;0.31892465;11.39915631;12.01962236
compid;PGD21_LAB_140;MHDD0243;8924589;24099355;1904456;PGD21_LAB_140;PGD2021;34.28;13.99;15.42;-99;80.03;80.33;74.21;80.49;9.63;6.31;48.5;0.12;37.23;4.1;9.79;17.35;7.77;Andesita;Filica;BAS;C1;0;3;3;5;4;6;2;4;2;2.071692582;-99;0.75252005;0.61375495;10.057066;9.62966392
compid;PGD21_LAB_141;MHDD0210;8907185;24219151;1872245;PGD21_LAB_141;PGD2021;47.84;15.45;17.03;0.09;91.35;97.07;85.28;89.85;15.33;9.09;52.27;0.13;41.71;3.49;6.22;8.45;7.48;Andesita;Filica;AAS;C1;1;3;3;4;3;4;3;6;2;1.645482976;-99;0.708383974;0.61249579;15.90231949;15.32629825
compid;PGD21_LAB_142;MHDD0211;8878257;24226568;1902942;PGD21_LAB_142;PGD2021;44.23;15.49;17.07;-99;93.31;96.36;88.64;88.26;15.36;3.76;50.37;0.09;35.73;9.75;24.95;40.3;7.62;Andesita;Filica;MIX;C5;1;1;1;2;2;2;1;1;1;2.702607853;-99;1.057061724;0.88262541;15.29712401;15.35641548
compid;PGD21_LAB_143;MHDD0253;9006772;24252234;1915710;PGD21_LAB_143;PGD2021;59.82;15.21;16.76;-99;92.91;96.39;84.85;87.57;14.14;8.64;54.17;0.12;40.75;5.88;9.22;14.99;7.57;Andesita;Filica;BAS;C1;1;3;3;4;4;6;2;4;2;1.335771343;-99;0.580930096;0.46326979;14.37088931;14.14329353
compid;PGD21_LAB_144;MHDD0215;8470681;24548674;2216781;PGD21_LAB_144;PGD2021;33.83;14.66;16.17;-99;88.55;94.1;87.55;60.28;13.52;5.81;52.44;0.1;38.46;10.9;22.02;33.84;8.31;Andesita;Argilica Avanzada;AAS;C5;1;5;5;3;3;3;3;6;5;0.689308097;-99;0.32540942;0.29750786;13.74806411;13.51731802
compid;PGD21_LAB_145;MHDD0263;8939214;24392789;1861248;PGD21_LAB_145;PGD2021;20.44;13.96;15.39;-99;88.13;62.05;85.05;78.85;16.4;8.44;55.27;0.16;47.53;6;10.58;19.66;7.68;Granodiorita;Argilica Avanzada;MIX;C5;1;1;1;2;2;2;1;1;1;0.703463071;-99;0.340733592;0.31560545;16.34556376;16.40429669
compid;PGD21_LAB_146;MHDD0249;9152833;24174470;1958964;PGD21_LAB_146;PGD2021;37.92;15.51;17.1;-99;94.88;91.3;92.98;94.94;17.15;9.34;51.89;0.1;38.73;4.16;7.51;14.66;7.39;Andesita;Filica;MIX;C1;1;1;1;2;1;1;1;1;1;1.606629087;-99;0.645032768;0.53510686;16.86985081;17.15383903
compid;PGD21_LAB_147;MHDD0252;9155836;24216659;1940159;PGD21_LAB_147;PGD2021;32.29;13.68;15.08;-99;92.91;92.5;91.82;92.73;19.28;8.38;54.55;0.11;40.06;8.52;13.38;16.25;7.74;Andesita;Argilica;AAS;C5;1;5;5;3;3;3;3;6;5;1.2214725;-99;0.5197066;0.45129201;18.67567743;19.28128184
compid;PGD21_LAB_148;MHDD0211;8896255;24222602;1865202;PGD21_LAB_148;PGD2021;56.49;15.82;17.44;-99;93.49;91.74;88.61;92.4;13.95;7.54;52.78;0.13;41.57;4.22;5.61;18.24;7.67;Andesita;Filica;BAS;C1;1;3;3;4;4;6;2;4;2;2.19788368;-99;0.875862671;0.76286584;13.9065778;13.95109753
compid;PGD21_LAB_149;MHDD0211;8899503;24221889;1858479;PGD21_LAB_149;PGD2021;48.43;14.81;16.33;-99;94.5;95.26;80.03;90.32;12.92;13.37;52.27;0.13;42.14;1.52;3.14;10.17;7.75;Dacita;Filica;BAS;C1;1;3;3;4;4;6;2;4;3;2.628534733;-99;1.00692739;0.71695371;12.37416224;12.92341884
compid;PGD21_LAB_150;MHDD0206;9381413;24277620;2051869;PGD21_LAB_150;PGD2021;18.46;9.89;10.9;-99;63.12;28.43;64.13;34.98;22.96;0.48;30.09;0.13;25.29;14.54;17.27;26.76;7.9;Andesita;Argilica;BAS;C5;0;5;5;5;4;5;2;6;6;0.367979133;-99;0.197286512;0.20685397;24.73246913;22.95747244
compid;PGD21_LAB_151;MHDD0419;8949715;23993993;1945289;PGD21_LAB_151;PGD2021;40.66;14.91;16.44;-99;86.46;87.41;82.85;90.47;16.96;2.88;48.15;0.09;34.07;9.51;11.3;12.78;8.02;Andesita;Filica;BAS;C5;0;3;3;5;4;5;2;4;2;0.469921534;-99;0.210025962;0.19586261;17.98471406;16.9563606
compid;PGD21_LAB_152;MHDD0452;8780821;24002892;2071277;PGD21_LAB_152;PGD2021;58.48;16.66;18.37;-99;87.76;82.68;67.34;73.32;8.94;2.29;50.26;0.06;33.78;2.77;6.54;12.28;7.94;Andesita;Filica;AAS;C1;0;3;3;5;3;4;3;6;2;1.05886424;-99;0.459025902;0.3912999;9.144053991;8.939618448
compid;PGD21_LAB_153;MHDD0452;8782457;24001439;2063323;PGD21_LAB_153;PGD2021;42.33;14.19;15.65;-99;88.18;82.12;71.44;77.61;10.64;6.88;54.78;0.11;45.63;1.66;5.59;8.31;7.25;Andesita;Argilica Avanzada;AAS;C5;1;5;5;3;3;3;3;6;5;0.589705939;-99;0.26113105;0.23697596;11.57985804;10.64190441
compid;PGD21_LAB_154;MHDD0452;8789914;23994595;2026436;PGD21_LAB_154;PGD2021;42.03;17.3;19.07;-99;95.02;94.08;90.46;93.15;16.5;7.09;49.33;0.08;33.43;7.85;14.43;14.82;8.02;Brecha Ignea;Filica;AAS;C5;1;3;3;3;3;3;3;23;3;1.895894612;-99;0.734553063;0.55668045;15.44295296;16.50342529
compid;PGD21_LAB_155;MHDD0452;8796043;23988864;1996075;PGD21_LAB_155;PGD2021;48.7;17.63;19.44;-99;94.28;95.19;85.22;50.75;13.81;8.48;54.74;0.14;41.97;2.41;5.05;8.29;8.06;Andesita;Filica;AAS;C5;1;3;3;3;3;3;3;6;2;1.703107729;-99;0.684453325;0.48862002;14.04809861;13.80599778
compid;PGD21_LAB_156;MHDD0438;9000266;24091429;2032723;PGD21_LAB_156;PGD2021;49.85;17.04;18.78;-99;94.73;94.9;90.23;86.08;14.15;3.55;47.85;0.08;33.17;10.84;24.22;29.73;7.19;Andesita;Filica;AAS;C5;1;3;3;3;3;3;3;6;2;1.946563456;-99;0.779946798;0.57238504;15.22631833;14.1513804
compid;PGD21_LAB_157;MHDD0438;9012104;24089928;1994807;PGD21_LAB_157;PGD2021;40.24;13.41;14.79;0.07;83.77;93.81;78.93;93.51;18.28;13.07;56.94;0.19;49.07;2.46;5.43;15.19;6.94;Andesita;Argilica Avanzada;BAS;C5;0;5;5;5;4;5;2;6;6;0.485884138;-99;0.239549094;0.2215302;19.17930419;18.2803669
compid;PGD21_LAB_158;MHDD0438;9014337;24089653;1987652;PGD21_LAB_158;PGD2021;49.84;15.97;17.61;-99;93.73;95.22;92.74;93.1;18.98;5.99;51.82;0.1;37.87;4.79;17.42;29.37;7.56;Porfido Cuarcífero;Argilica Avanzada;BAS;C5;1;5;5;4;4;5;2;5;6;1.102311495;-99;0.485837923;0.41976953;17.20194557;18.98378879
compid;PGD21_LAB_159;MHDD0435;9071058;24122195;1986204;PGD21_LAB_159;PGD2021;59.14;16.39;18.07;-99;94.65;90.99;85.25;94.12;14.17;6.66;52.65;0.12;40.63;2.99;8.11;17.83;7.37;Porfido Cuarcífero;Filica;AAS;C1;1;3;3;4;3;4;3;5;3;2.240429184;-99;0.901123072;0.7705282;12.85764879;14.1739211
compid;PGD21_LAB_160;MHDD0438;9018140;24089179;1975492;PGD21_LAB_160;PGD2021;55.14;17.54;19.34;-99;97.54;95.77;90.34;96.86;14.09;11.2;53.7;0.13;41.06;3.06;6.02;10.96;7.75;Andesita;Filica;BAS;C5;1;3;3;4;4;5;2;4;2;1.878732463;-99;0.717908619;0.63471836;13.49150965;14.09221368
compid;PGD21_LAB_161;MHDD0438;9020374;24088890;1968338;PGD21_LAB_161;PGD2021;62.56;16.34;18.02;-99;96.04;73.61;90.2;96;10.68;5.11;48.2;0.09;33.68;2.48;3.22;7.45;8.05;Andesita;Filica;BAS;C5;1;3;3;4;4;5;2;4;2;3.498242979;-99;1.301586443;1.27754383;10.45140377;10.67906374
compid;PGD21_LAB_162;MHDD0438;9023708;24088436;1957603;PGD21_LAB_162;PGD2021;56.23;15.19;16.75;-99;96.27;98.33;95.63;96.12;16;3.76;48.61;0.07;32.06;3.98;5.47;8.58;7.74;Andesita;Argilica Avanzada;AAS;C5;1;5;5;3;3;3;3;6;5;0.900034882;-99;0.33713674;0.31132973;16.10687023;16.00055509
compid;PGD21_LAB_163;MHDD0438;9025481;24088188;1951876;PGD21_LAB_163;PGD2021;46.49;16.61;18.31;0.1;91.98;91.45;85.69;90.5;13.31;2.89;47.1;0.07;31.1;6.45;12.37;20.43;7.8;Andesita;Filica;BAS;C5;1;3;3;4;4;5;2;4;2;1.262436375;-99;0.546500506;0.50981662;12.79769154;13.31049806
compid;PGD21_LAB_164;MHDD0435;9069221;24122256;1991916;PGD21_LAB_164;PGD2021;49.12;14.3;15.77;0.07;96.19;98.12;93.24;94.34;21.8;6.62;51.2;0.12;39.25;4.97;9.16;14.49;7.82;Porfido Cuarcífero;Filica;AAS;C5;1;3;3;3;3;3;3;23;3;0.807657083;-99;0.303864284;0.28855854;21.53791683;21.79748241
compid;PGD21_LAB_165;MHDD0435;9074273;24122088;1976209;PGD21_LAB_165;PGD2021;54.77;16.35;18.02;-99;96.84;97.08;92.6;94.33;15.55;8.81;57.17;0.11;37.06;6.71;11.9;18.43;7.68;Andesita;Filica;AAS;C5;1;3;3;3;3;3;3;6;2;2.361653622;-99;0.956403262;0.8460989;15.74576366;15.55081998
compid;PGD21_LAB_166;MHDD0214;8438375;24571334;2246066;PGD21_LAB_166;PGD2021;29.84;13.36;14.73;0.02;89.16;61.26;91.46;52.79;11.94;2.89;48.21;0.06;23.65;12.12;16.65;23.83;8.59;Andesita;Argilica Avanzada;AAS;C5;1;5;5;3;3;3;3;6;5;1.444604524;-99;0.568182013;0.50353405;12.44453559;11.93518519
compid;PGD21_LAB_167;MHDD0214;8490368;24568164;2158372;PGD21_LAB_167;PGD2021;49.45;15.22;16.78;-99;90.41;91.33;83.03;86.82;23.42;17.69;55.62;0.22;46.23;2.83;5.97;10.63;7.57;Dacita;Argilica Avanzada;AAS;C5;1;5;5;3;3;3;3;23;5;0.48038591;-99;0.19043006;0.15545384;23.28984633;23.41759259
compid;PGD21_LAB_168;MHDD0214;8494531;24567853;2151256;PGD21_LAB_168;PGD2021;57.28;16.47;18.16;0.12;86.98;84.31;80.8;76.4;16.69;12.65;56.45;0.18;50.24;1.04;4.35;11.35;6.86;Dacita;Argilica Avanzada;AAS;C1;0;4;4;5;3;4;3;5;6;0.40175099;-99;0.161014409;0.14124661;17.75206182;16.69166667
compid;PGD21_LAB_169;MHDD0214;8485449;24568569;2166781;PGD21_LAB_169;PGD2021;42.49;13.82;15.23;-99;89.62;93.29;85.68;83.47;19.32;12.72;56.96;0.12;41.71;2.15;5.78;10.17;7.07;Porfido Feldespático;Argilica Avanzada;AAS;C5;1;5;5;3;3;3;3;23;5;0.854696989;-99;0.39176587;0.39323929;18.99868518;19.31555062
compid;PGD21_LAB_170;MHDD0214;8473656;24569378;2186801;PGD21_LAB_170;PGD2021;38.99;14.28;15.74;-99;95.09;91.55;87.46;89.64;15.25;6.88;55.69;0.11;38.5;0.64;1.39;2.29;7.47;Porfido Feldespático;Argilica Avanzada;AAS;C5;1;5;5;3;3;3;3;23;5;1.177515763;-99;0.482953074;0.42053999;15.61577776;15.25
compid;PGD21_LAB_171;MHDD0195;9254922;24134759;1977219;PGD21_LAB_171;PGD2021;25.46;14.71;16.21;-99;92.71;84.57;93.54;74.59;16.37;2.26;48.02;0.06;27.71;4.83;16.25;23.48;7.86;Andesita;Filica;BAS;C5;1;3;3;4;4;5;2;4;2;3.305435227;-99;1.22664218;1.15718219;14.42796294;16.37314815
compid;PGD21_LAB_172;MHDD0444;8845744;24167205;1912729;PGD21_LAB_172;PGD2021;40.19;15.87;17.5;-99;97.21;96.94;88.92;79.87;12.54;6.44;53.29;0.11;39.42;2.69;3.95;8.84;7.14;Andesita;Filica;AAS;C5;1;3;3;3;3;3;3;6;2;1.852093952;-99;0.710617283;0.61259594;14.03466359;12.53796296
compid;PGD21_LAB_173;MHDD0442;8967604;24088525;1989915;PGD21_LAB_173;PGD2021;62.18;15.49;17.08;-99;98.68;95.7;94;96.95;15.57;6.44;50.46;0.1;38.68;1.51;3.09;10.46;7.38;Porfido Feldespático;Filica;AAS;C5;1;3;3;3;3;3;3;23;3;1.2195036;-99;0.448395701;0.38851842;14.26808676;15.56944444
compid;PGD21_LAB_174;MHDD0475;8817248;23969413;2057557;PGD21_LAB_174;PGD2021;64.97;16.78;18.5;-99;97.31;96.31;89.62;94.4;12.77;3.96;49.38;0.08;35.77;0.75;3.4;5.82;7.33;Andesita;Filica;AAS;C5;1;3;3;3;3;3;3;6;2;0.906165304;-99;0.342641199;0.30480784;12.38635517;12.76944444
compid;PGD21_LAB_175;MHDD0449;8974290;24017673;2066891;PGD21_LAB_175;PGD2021;47.58;15.62;17.22;0.09;95.2;94.04;87.74;93.12;21.37;5.35;50.93;0.13;38.55;3.75;4.75;9.76;7.35;Andesita;Argilica Avanzada;BAS;C5;1;5;5;4;4;5;2;6;6;0.754731766;-99;0.290016061;0.23581356;22.89835725;21.3712963
compid;PGD21_LAB_176;MHDD0424;9096281;24138756;2022517;PGD21_LAB_176;PGD2021;57.44;14.89;16.41;-99;89.29;92.39;92.99;92.18;15.02;4.09;48.79;0.06;35.61;1.06;3.4;6.78;7.09;Andesita;Filica;BAS;C5;1;3;3;4;4;5;2;4;2;1.139847392;-99;0.48042404;0.43805884;14.17797888;15.02314815
compid;PGD21_LAB_177;MHDD0442;8978692;24087405;1962061;PGD21_LAB_177;PGD2021;64.19;16.19;17.85;-99;95.15;94.79;87.85;93.52;12.01;6.81;53.19;0.11;39.34;4.7;6.13;12.16;7.5;Porfido Cuarcífero;Filica;BAS;C1;1;3;3;4;4;6;2;4;3;1.138090305;-99;0.472599163;0.41219379;11.76131557;12.00648148
compid;PGD21_LAB_178;MHDD0449;8978659;24016451;2055782;PGD21_LAB_178;PGD2021;51.96;16.8;18.52;0.08;96.55;96.41;94.4;91.88;13.4;2.7;48.16;0.07;31.9;7.46;9.25;18.43;7.37;Brecha Hidrotermal;Filica;AAS;C5;1;3;3;3;3;3;3;23;3;1.686245161;-99;0.666748107;0.60743215;12.96073868;13.40462963
compid;PGD21_LAB_179;MHDD0449;8980577;24015943;2050922;PGD21_LAB_179;PGD2021;54.32;16.47;18.16;0.04;96.63;97.68;91.97;89.42;11.29;2.46;47.71;0.1;33.06;6.94;10.9;20.74;7.5;Brecha Volcanica;Filica;AAS;C5;1;3;3;3;3;3;3;23;3;1.859948104;-99;0.714539702;0.60800586;10.78081464;11.29351852
compid;PGD21_LAB_180;MHDD0479;8916527;23921421;2099665;PGD21_LAB_180;PGD2021;26.87;15.11;16.66;-99;84.86;64.98;45.38;68.13;7.67;3.07;47.85;0.11;35.77;13.69;24.51;33.82;7.89;Andesita;Argilica;BAS;C5;0;5;5;5;4;5;2;6;6;2.114406571;-99;0.820209548;0.70502372;7.147114704;7.67037037
compid;PGD21_LAB_181;MHDD0478;8943819;23875383;2120340;PGD21_LAB_181;PGD2021;53.26;16.17;17.83;-99;88.67;95.27;72.59;75.5;11.7;2.01;46.19;0.13;35.12;11.1;19.26;33.38;8;Andesita;Filica;BAS;C5;1;3;3;4;4;5;2;4;2;0.821151043;-99;0.389178336;0.3552033;12.36423304;11.69519756
compid;PGD21_LAB_182;MHDD0478;8957020;23875251;2087656;PGD21_LAB_182;PGD2021;46.51;16.34;18.02;-99;83.9;88.55;65.62;90.02;12;2.65;47.74;0.07;30.61;10.67;16.4;24.23;8.08;Andesita;Filica;BAS;C1;0;3;3;5;4;6;2;4;2;1.765139406;-99;0.637601739;0.57991684;11.77068377;11.99574389
compid;PGD21_LAB_183;MHDD0479;8946499;23919774;2033397;PGD21_LAB_183;PGD2021;36.51;15.59;17.19;-99;90.91;83.13;73.54;92.97;11.22;8.39;51.62;0.15;39.9;3.67;6.73;16.07;7.97;Andesita;Filica;BAS;C1;1;3;3;4;4;6;2;4;2;1.844234735;-99;0.676185309;0.62363723;10.95822867;11.21772925
compid;PGD21_LAB_184;MHDD0450;8770119;24028886;2027963;PGD21_LAB_184;PGD2021;23.66;13.53;14.92;-99;90.47;92.43;80.3;91.71;13.56;5.44;51.84;0.12;39.72;0.51;2.04;4.81;6.56;Brecha Hidrotermal;Argilica Avanzada;AAS;C5;1;5;5;3;3;3;3;23;5;0.683810284;-99;0.294736073;0.2532474;14.40738707;13.5558848
compid;PGD21_LAB_185;MHDD0476;8686214;24023728;2025475;PGD21_LAB_185;PGD2021;38.22;15.01;16.55;-99;84.88;81.84;85.3;89.85;10.99;6.47;54.53;0.15;43.32;1.5;4.04;6.53;6.57;Andesita;Argilica Avanzada;AAS;C5;0;5;5;5;3;3;3;6;5;0.438827743;-99;0.215297902;0.20560517;12.01365124;10.99213327
compid;PGD21_LAB_186;MHDD0456;9217543;24286360;2043329;PGD21_LAB_186;PGD2021;21.13;12.31;13.57;-99;93.95;19.29;92.42;96.09;19.29;5.23;46.94;0.06;31.06;6.28;13.86;35.33;6.63;Andesita;Argilica Avanzada;BAS;C5;1;5;5;4;4;5;2;6;6;0.866032379;-99;0.373802058;0.3428702;17.6128798;19.29192892
compid;PGD21_LAB_187;MHDD0480;9154380;24072652;2140141;PGD21_LAB_187;PGD2021;21.29;9.56;10.54;0.05;91.5;37.24;70.36;88.24;9;5.29;49.43;0.07;33.05;4.63;5.7;19.27;6.62;Porfido Cuarcífero;Filica;BAS;C5;1;3;3;4;4;5;2;4;3;2.933167033;-99;1.097155438;1.0851683;9.118153474;9.000833411
compid;PGD21_LAB_188;MHDD0480;9156298;24072587;2136070;PGD21_LAB_188;PGD2021;19.38;11.02;12.15;-99;80.14;64.26;61.44;79.72;10.92;3;48.25;0.08;33.26;13.22;17.85;24.56;6.57;Porfido Cuarcífero;Filica;BAS;C5;0;3;3;5;4;5;2;4;3;3.244359564;-99;1.193600793;1.20749605;10.19240818;10.91843348
compid;PGD21_LAB_189;MHDD0480;9158217;24072496;2132001;PGD21_LAB_189;PGD2021;23.99;12.93;14.26;0.04;81.16;53.79;61.79;84;11.06;1.23;41.95;0.09;28.44;14.64;31.88;37.81;6.6;Porfido Cuarcífero;Filica;BAS;C5;0;3;3;5;4;5;2;4;3;0.740322481;-99;0.36055008;0.35104182;12.03183608;11.06256942
compid;PGD21_LAB_190;MHDD0479;8954578;23919209;2015659;PGD21_LAB_190;PGD2021;64.87;17.27;19.04;-99;96.21;96.04;91.08;95.75;16.95;9.1;54.28;0.16;40.84;2.69;5.52;10.92;6.54;Andesita;Filica;AAS;C5;1;3;3;3;3;3;3;6;2;1.931835673;-99;0.771754366;0.66579235;16.23978608;16.95149046
compid;PGD21_LAB_191;MHDD0478;8940445;23875363;2128684;PGD21_LAB_191;PGD2021;38.98;15.62;17.23;-99;75.13;56.31;62.13;68.64;10.49;2.21;45.23;0.14;33.59;14.75;26.07;44.39;6.59;Andesita;Filica;BAS;C5;0;3;3;5;4;5;2;4;2;2.352380033;-99;0.880861021;0.86197329;11.01075791;10.48852702
compid;PGD21_LAB_192;MHDD0408;9056484;24610344;1870814;PGD21_LAB_192;PGD2021;13.42;14.02;15.46;-99;94.32;81.85;81.19;94.66;12.58;6.08;49.32;0.08;34.54;4.14;6.07;11.35;6.57;Granodiorita;Filica;BAS;C1;1;3;3;4;4;6;2;4;3;3.338190667;-99;1.22974259;1.12764564;11.68551678;12.57915201
compid;PGD21_LAB_193;MHDD0408;9060010;24610204;1862535;PGD21_LAB_193;PGD2021;33.06;15.13;16.68;-99;92.98;79.3;75.4;94.28;13.29;7.93;51.4;0.1;38.05;4.6;7.91;18.51;6.58;Granodiorita;Filica;BAS;C1;1;3;3;4;4;6;2;4;3;3.813477935;-99;1.353725203;1.29411396;14.69520977;13.28983898
compid;PGD21_LAB_194;MHDD0486;8636434;24052389;2019525;PGD21_LAB_194;PGD2021;42.21;15.5;17.08;-99;96.46;94.77;97.17;93.77;13.88;5.13;51.13;0.09;35.83;10.41;20.1;25.79;7.04;Andesita;Filica;BAS;C1;1;3;3;4;4;6;2;4;2;2.302586377;-99;0.889164036;0.85750053;14.71998662;13.88410627
compid;PGD21_LAB_195;MHDD0465;8731587;24083914;1976150;PGD21_LAB_195;PGD2021;40.41;12.14;13.38;-99;97.06;97.14;93.7;95.15;18.73;6.19;52.33;0.09;37.59;9.73;17.54;31.07;7.35;Andesita;Argilica Avanzada;AAS;C5;1;5;5;3;3;3;3;6;5;0.972143254;-99;0.360653588;0.32137266;19.4013397;18.73425926
compid;PGD21_LAB_196;MHDD0465;8727382;24087657;1990859;PGD21_LAB_196;PGD2021;42.1;13.91;15.33;-99;82.01;92.38;76.25;88.36;15.14;13.42;57.24;0.16;52.16;0.43;0.62;1.5;7.26;Andesita;Argilica Avanzada;BAS;C1;0;4;4;5;4;6;2;6;6;0.595430458;-99;0.306321773;0.25733115;13.27236662;15.13986662
compid;PGD21_LAB_197;MHDD0465;8739743;24076627;1947411;PGD21_LAB_197;PGD2021;50.97;15.24;16.8;-99;87.16;94.25;80.36;88.58;12.55;17.23;57.49;0.21;55.19;0.96;1.2;1.47;7;Andesita;Argilica Avanzada;BAS;C5;0;5;5;5;4;5;2;6;6;0.468652866;-99;0.20906124;0.19729685;14.09002322;12.55159648
compid;PGD21_LAB_198;MHDD0465;8743290;24073451;1934778;PGD21_LAB_198;PGD2021;41.48;14.39;15.87;-99;86.43;86.22;77.18;63.2;10.13;6.96;54.83;0.12;43.26;1.53;2.16;4.64;7.08;Granodiorita;Argilica Avanzada;BAS;C1;0;4;4;5;4;6;2;5;6;0.635881209;-99;0.309429185;0.2826613;10.29017108;10.12960563
compid;PGD21_LAB_199;MHDD0476;8688517;24023680;2019130;PGD21_LAB_199;PGD2021;36.85;13.92;15.35;-99;88.95;91.26;86.75;86.54;12.46;9.22;53.41;0.13;45.68;1.01;2.01;8.76;7.25;Brecha Volcanica;Argilica Avanzada;AAS;C5;1;5;5;3;3;3;3;23;5;0.823658653;-99;0.388646354;0.36461894;12.82388494;12.45765065
compid;PGD21_LAB_200;MHDD0476;8714082;24022434;1948633;PGD21_LAB_200;PGD2021;36.74;14.2;15.66;-99;89.27;92.49;85.21;47.7;13.02;13.73;57.59;0.17;52.49;1.74;3.88;6.3;6.74;Granodiorita;Argilica Avanzada;AAS;C5;1;5;5;3;3;3;3;23;5;0.49995671;-99;0.225633392;0.21787556;11.95431614;13.01610813
compid;PGD21_LAB_201;MHDD0476;8718166;24022232;1937351;PGD21_LAB_201;PGD2021;30.24;16.02;17.66;-99;95.36;94.07;85.43;86.78;10.69;2.89;45.32;0.04;22.65;19.77;25.4;34.89;7.06;Granodiorita;Filica;AAS;C1;1;3;3;4;3;4;3;5;3;4.117948881;-99;1.450677455;1.27575245;11.09298993;10.68933568
compid;PGD21_LAB_202;MHDD0476;8722241;24022013;1926066;PGD21_LAB_202;PGD2021;44.76;14.82;16.34;-99;96.84;94.42;93.57;91.51;14.63;8.85;55.17;0.11;41.39;4.54;10.18;16.64;7.01;Granodiorita;Argilica Avanzada;AAS;C5;1;5;5;3;3;3;3;23;5;0.97701077;-99;0.370245136;0.33559865;14.07841235;14.62631139
compid;PGD21_LAB_203;MHDD0485;8786477;23934932;1944028;PGD21_LAB_203;PGD2021;56.56;15.75;17.37;0.01;94.3;95.26;93.32;95.68;15.18;7.89;54.62;0.1;40.12;3.14;4.18;9.46;7.15;Andesita;Filica;BAS;C5;1;3;3;4;4;5;2;4;2;1.395536368;-99;0.574734013;0.56192183;15.82161414;15.18429339
compid;PGD21_LAB_204;MHDD0468;8915496;23950100;2020819;PGD21_LAB_204;PGD2021;45.92;14.34;15.81;0.19;94.45;94.86;90.05;88.87;18.44;6.38;51.63;0.12;41.31;3.56;4.72;11.67;7.21;Andesita;Filica;AAS;C5;1;3;3;3;3;3;3;6;2;1.108691774;-99;0.45218753;0.4107722;18.30554832;18.44438275
compid;PGD21_LAB_205;MHDD0468;8919536;23950073;2011946;PGD21_LAB_205;PGD2021;66.75;15.82;17.45;0.16;97.23;96.01;93.81;94.84;20.17;6.42;52.51;0.13;40.69;3.47;6.79;17.59;7.19;Brecha Volcanica;Argilica Avanzada;AAS;C5;1;5;5;3;3;3;3;23;5;1.131354221;-99;0.428134356;0.35507761;20.72811918;20.17128044
compid;PGD21_LAB_206;MHDD0468;8938494;23950251;1970309;PGD21_LAB_206;PGD2021;33.18;12.67;13.97;0.09;94.41;91.9;89.08;97.52;18.69;1.6;41.92;0.03;19.6;5.04;10.36;15.56;7.11;Andesita;Argilica Avanzada;BAS;C5;1;5;5;4;4;5;2;6;6;2.555071999;-99;0.953193107;0.80033217;17.87933267;18.68888889
compid;PGD21_LAB_207;MHDD0468;8947112;23950233;1951434;PGD21_LAB_207;PGD2021;51.11;14.24;15.7;0.21;97.87;95.34;97.1;90.83;15.77;3.16;48.12;0.09;33.93;6.65;17.14;24.7;7.26;Andesita;Argilica Avanzada;BAS;C5;1;5;5;4;4;5;2;6;6;2.728354332;-99;1.036442126;0.94108881;15.07507731;15.7699787
compid;PGD21_LAB_208;MHDD0485;8781823;23935904;1952540;PGD21_LAB_208;PGD2021;41.93;16.05;17.69;0.16;93.84;96.46;89.7;80.95;15.23;3.75;46.61;0.08;34.44;3.63;7.08;17.98;7.19;Brecha Hidrotermal;Filica;AAS;C5;1;3;3;3;3;3;3;23;3;1.059774867;-99;0.422032293;0.36890715;16.87048852;15.22729377
compid;PGD21_LAB_209;MHDD0480;9161416;24072359;2125219;PGD21_LAB_209;PGD2021;36.42;14.63;16.13;-99;77.8;62.88;75.17;77.15;12.6;0.83;42.67;0.14;31.98;20.82;27.08;32.61;8.35;Brecha Volcanica;Filica;BAS;C5;0;3;3;5;4;5;2;4;3;2.43768497;-99;0.884001726;0.82263296;12.93051812;12.60068512
compid;PGD21_LAB_210;MHDD0480;9163016;24072298;2121828;PGD21_LAB_210;PGD2021;32.14;12.88;14.2;0.09;76.44;82.5;70.21;79.72;10.09;0.99;43.38;0.13;31.7;14.98;25.56;33.12;8.28;Brecha Volcanica;Filica;BAS;C5;0;3;3;5;4;5;2;4;3;1.306057999;-99;0.54103759;0.50276932;11.77168481;10.08981481
compid;PGD21_LAB_211;MHDD0480;9165900;24072186;2115726;PGD21_LAB_211;PGD2021;70.15;20.03;22.08;-99;74.85;23.27;64.54;64.67;9.18;3.04;48.67;0.36;38.78;4.05;7.08;15.22;8.37;Andesita;Filica;BAS;C1;0;3;3;5;4;6;2;4;2;3.553798885;-99;1.248181917;1.19373561;8.635172806;9.181557263
compid;PGD21_LAB_212;MHDD0480;9168466;24072085;2110304;PGD21_LAB_212;PGD2021;27.67;11.4;12.57;0.01;83.48;79.19;88.53;86.22;13.85;0.85;41.77;0.05;26.7;15.02;24.15;29.76;8.03;Andesita;Filica;BAS;C5;0;3;3;5;4;5;2;4;2;2.062466182;-99;0.739450273;0.70609853;14.16865218;13.85100074
compid;PGD21_LAB_213;MHDD0480;9173623;24071924;2099469;PGD21_LAB_213;PGD2021;41.91;15.03;16.57;0.03;89.38;74.97;49.51;77.78;14.05;0.73;35.36;0.08;29.11;13.71;18.1;31.99;8.09;Andesita;Filica;BAS;C5;1;3;3;4;4;5;2;4;2;2.82328676;-99;1.05702035;0.86838198;12.85166002;14.04501667
compid;PGD21_LAB_214;MHDD0480;9176841;24071794;2092696;PGD21_LAB_214;PGD2021;12.72;9.35;10.31;-99;71.65;75.66;57.95;58.49;12.11;0.25;29;0.07;24.22;20.21;47.66;47.66;8.02;Andesita;Filica;BAS;C5;0;3;3;5;4;5;2;4;2;0.889226601;-99;0.377942211;0.33097905;12.9329348;12.11413748
compid;PGD21_LAB_215;MHDD0480;9180068;24071678;2085927;PGD21_LAB_215;PGD2021;16.69;8.49;9.36;0.01;50.74;47.96;47.96;42.47;15.56;0.18;25.39;0.09;22.7;35.2;42.2;56.01;8.15;Andesita;Filica;AAS;C5;0;3;3;5;3;3;3;6;2;0.419988097;-99;0.226229281;0.20227015;13.7160087;15.56111111
compid;PGD21_LAB_216;MHDD0450;8774455;24024665;1998579;PGD21_LAB_216;PGD2021;39.9;14.2;15.65;-99;90.23;83.1;88.21;89.78;14.85;14.39;52.6;0.15;49.43;0.59;1.89;3.51;7.65;Granodiorita;Argilica Avanzada;AAS;C5;1;5;5;3;3;3;3;23;5;0.664608394;-99;0.277844963;0.29731057;16.31312427;14.84817626
compid;PGD21_LAB_217;MHDD0450;8775724;24023401;1989759;PGD21_LAB_217;PGD2021;36.11;13.5;14.88;0.11;69.84;56.82;62.02;80.77;11.83;17.9;64.34;0.1;63.84;0.04;0.93;1.81;8.17;Brecha Hidrotermal;Argilica Avanzada;AAS;C5;0;5;5;5;3;3;3;23;5;0.255532487;-99;0.151084537;0.14515347;11.05047242;11.83165108
compid;PGD21_LAB_218;MHDD0450;8772405;24026661;2012539;PGD21_LAB_218;PGD2021;45.13;15.67;17.28;-99;66.56;50.96;52.2;68.53;7.4;7.97;57.87;0.17;52;0.21;0.53;2.28;8.29;Andesita;Argilica Avanzada;AAS;C5;0;5;5;5;3;3;3;6;5;0.29642659;-99;0.170656191;0.15924169;8.80959899;7.400648448
compid;PGD21_LAB_219;MHDD0450;8773274;24025824;2006662;PGD21_LAB_219;PGD2021;36.54;15.01;16.55;-99;68.84;67.26;64.79;35.57;12.07;6.83;55.62;0.18;50.8;0.43;1.45;3.23;7.39;Granodiorita;Argilica Avanzada;AAS;C5;0;5;5;5;3;3;3;23;5;0.210803847;-99;0.1;0.09930947;10.91780529;12.07225567
compid;PGD21_LAB_220;MHDD0450;8779214;24020024;1965491;PGD21_LAB_220;PGD2021;42.91;16.12;17.77;-99;74.25;76.96;67.98;73.1;12.4;15.66;61.39;0.09;61.39;0.48;1.04;1.61;7.29;Andesita;Argilica Avanzada;AAS;C5;0;5;5;5;3;3;3;6;5;0.311965633;-99;0.180310995;0.16280551;12.66073745;12.40048139
compid;PGD21_LAB_221;MHDD0450;8781530;24017787;1949308;PGD21_LAB_221;PGD2021;38.74;15.27;16.83;-99;73.18;77.31;62.86;87.92;9.57;6.49;53.67;0.13;46.44;2.38;4.06;6.48;7.85;Andesita;Filica;BAS;C5;0;3;3;5;4;5;2;4;2;0.370329798;-99;0.208882038;0.19024959;10.54606241;9.566506113
compid;PGD21_LAB_222;MHDD0480;9215861;24070657;2011603;PGD21_LAB_222;PGD2021;28.07;12.77;14.08;0.08;90.9;85.62;81.84;87.64;13.86;2.39;46.98;0.08;33.19;11.41;12.18;22.68;7.38;Andesita;Filica;BAS;C5;1;3;3;4;4;5;2;4;2;1.208405951;-99;0.529806081;0.42896471;14.05264525;13.86487737
compid;PGD21_LAB_223;MHDD0480;9220123;24070532;2002835;PGD21_LAB_223;PGD2021;32.71;11.96;13.18;0.05;77.26;90.63;59.69;73.08;12.9;0.57;34.41;0.12;25.49;8.76;13.76;19.5;7.72;Andesita;Filica;BAS;C1;0;3;3;5;4;6;2;4;2;0.832603455;-99;0.395589634;0.37399456;12.19706662;12.89612432
compid;PGD21_LAB_224;MHDD0480;9230665;24070330;1981277;PGD21_LAB_224;PGD2021;37.52;13.98;15.41;0.07;92.95;96.13;80.77;87.28;9.95;2.38;47.8;0.05;31.12;14.62;18.9;28.7;8.03;Andesita;Filica;AAS;C5;1;3;3;3;3;3;3;6;2;0.917862998;-99;0.353240406;0.29234533;9.891669295;9.951878586
compid;PGD21_LAB_225;MHDD0438;9028363;24087778;1942571;PGD21_LAB_225;PGD2021;49.59;15.89;17.52;0.14;92.94;93.9;85.74;87.53;16.25;2.43;43.86;0.07;31.52;6.6;8.08;14.55;7.21;Andesita;Filica;AAS;C1;1;3;3;4;3;4;3;6;2;1.301172558;-99;0.556494125;0.41748467;14.31992204;16.24641569
compid;PGD21_LAB_226;MHDD0456;9236176;24268846;1986575;PGD21_LAB_226;PGD2021;32.44;13.09;14.43;0.03;92.12;56.6;80.46;92.85;17.08;2.98;47.82;0.07;33.15;12.41;14.44;19.38;7.83;Andesita;Filica;BAS;C1;1;3;3;4;4;6;2;4;2;3.720177727;-99;1.33948416;1.20143739;18.29908421;17.07542804
compid;PGD21_LAB_227;MHDD0432;8543622;24503872;2175539;PGD21_LAB_227;PGD2021;33.52;13.67;15.07;0.06;85.23;84.05;80.19;74.17;14.69;16.75;56.5;0.12;50.91;0.97;2.3;6.56;7.33;Andesita;Argilica Avanzada;BAS;C5;0;5;5;5;4;5;2;6;6;0.47688348;-99;0.231377164;0.21535592;13.58190562;14.69450102
compid;PGD21_LAB_228;MHDD0482;9062647;23829304;2038628;PGD21_LAB_228;PGD2021;54.74;15.59;17.18;-99;80.73;85.6;70.11;64.76;10.5;2.25;44.53;0.08;30.78;8.19;14.13;19.55;7.75;Andesita;Filica;BAS;C1;0;3;3;5;4;6;2;4;2;1.804202121;-99;0.732346581;0.6805544;10.35478241;10.49787155
compid;PGD21_LAB_229;MHDD0482;9073204;23829765;2020481;PGD21_LAB_229;PGD2021;62.91;16.09;17.74;-99;82.73;86.48;75.7;82.35;14.09;1.48;45.68;0.07;32.35;5.79;6.3;17.17;8.07;Andesita;Filica;BAS;C5;0;3;3;5;4;5;2;4;2;2.390135886;-99;0.92542498;0.84214692;13.99159351;14.0877534
compid;PGD21_LAB_230;MHDD0482;9076994;23829874;2014010;PGD21_LAB_230;PGD2021;42.27;12.97;14.29;-99;86.61;82.66;73.76;86.13;10.89;2.78;49.39;0.09;37.15;3.99;11.63;31.36;7.63;Andesita;Filica;BAS;C5;0;3;3;5;4;5;2;4;2;1.492346142;-99;0.658836397;0.62690693;9.742551453;10.89150157
compid;PGD21_LAB_231;MHDD0488;8973732;23899347;1979303;PGD21_LAB_231;PGD2021;29.17;15.39;16.97;-99;92.01;67.24;88.19;85.04;15.73;0.81;40.01;0.04;20.59;14.12;22.82;28.3;7.39;Brecha Hidrotermal;Filica;BAS;C1;1;3;3;4;4;6;2;4;3;2.840395332;-99;1.063915926;0.77774981;15.71187008;15.7253958
compid;PGD21_LAB_232;MHDD0432;8541258;24506154;2187081;PGD21_LAB_232;PGD2021;32.01;14.19;15.64;-99;75.34;83.67;69.32;66.85;12.37;12.48;59.13;0.09;38.37;0.41;0.58;4.8;7.5;Andesita;Argilica Avanzada;BAS;C5;0;5;5;5;4;5;2;6;6;0.546255539;-99;0.286047456;0.25352924;12.47165744;12.37204998
compid;PGD21_LAB_233;MHDD0410;8506298;24607488;2208563;PGD21_LAB_233;PGD2021;53.42;15.04;16.59;-99;94.49;94.14;80.35;80.96;11.82;13.21;58.11;0.14;36.18;3.19;8.71;8.79;7.78;Andesita;Argilica Avanzada;AAS;C5;1;5;5;3;3;3;3;6;5;1.352843609;-99;0.550369512;0.42848145;11.70976278;11.82483103
compid;PGD21_LAB_234;MHDD0472;9305318;24450593;2026895;PGD21_LAB_234;PGD2021;15.87;10.86;11.98;-99;91.37;83.62;90.85;91.73;14.41;8.43;57.52;0.09;38.77;8.02;11.77;13.84;7.84;Andesita;Argilica Avanzada;BAS;C5;1;5;5;4;4;5;2;6;6;1.528037816;-99;0.638793691;0.58758398;15.16240112;14.40514767
compid;PGD21_LAB_235;MHDD0472;9293230;24451022;1999443;PGD21_LAB_235;PGD2021;14.74;11.35;12.52;-99;92.24;72.44;88.48;92.24;11.97;6.45;51.03;0.09;38.01;4.9;8.4;20.9;7.83;Granodiorita;Argilica Avanzada;BAS;C5;1;5;5;4;4;5;2;5;6;1.1646614;-99;0.478331294;0.47035897;12.67900511;11.9681393
compid;PGD21_LAB_236;MHDD0472;9287816;24451222;1987077;PGD21_LAB_236;PGD2021;16.18;12.79;14.11;-99;92.57;89.93;87.95;85.65;10.23;3.87;50.2;0.05;29.92;3.08;10.01;19.57;7.95;Granodiorita;Filica;BAS;C5;1;3;3;4;4;5;2;4;3;2.070341687;-99;0.823453386;0.6788518;10.32154879;10.23410752
compid;PGD21_LAB_237;MHDD0472;9279395;24451613;1967844;PGD21_LAB_237;PGD2021;20.98;13.88;15.3;-99;93.35;95.27;92.43;94.12;14;1.28;42.37;0.03;19.13;6.05;20.44;29.19;7.73;Granodiorita;Filica;AAS;C5;1;3;3;3;3;3;3;23;3;1.881273329;-99;0.725313092;0.71669596;14.80591118;14.00148066
compid;PGD21_LAB_238;MHDD0472;9272490;24451766;1952037;PGD21_LAB_238;PGD2021;23.67;13.37;14.74;-99;85.93;98.91;77.66;85.86;19.34;6.12;50.38;0.18;42.53;5.04;7.84;8.16;6.98;Granodiorita;Argilica Avanzada;AAS;C5;0;5;5;5;3;3;3;23;5;0.70079904;-99;0.340839297;0.29166506;18.00039022;19.33592305
compid;PGD21_LAB_239;MHDD0472;9302892;24450605;2021408;PGD21_LAB_239;PGD2021;15.27;12.06;13.3;-99;86.51;92.14;81.61;87.64;10.71;0.77;39.14;0.03;18.05;23.74;29.48;30.83;7.71;Brecha Volcanica;Filica;BAS;C5;0;3;3;5;4;5;2;4;3;3.411243469;-99;1.230030008;0.98362012;11.56042441;10.71177667
compid;PGD21_LAB_240;MHDD0472;9299866;24450734;2014547;PGD21_LAB_240;PGD2021;16.73;9.72;10.72;-99;87.09;88.7;80.32;87.43;11.64;7.83;57.18;0.1;43.32;2.23;6.09;19.26;7.71;Brecha Volcanica;Argilica Avanzada;BAS;C5;0;5;5;5;4;5;2;5;6;0.538510033;-99;0.255556512;0.25276859;12.39204604;11.63705349
compid;PGD21_LAB_241;MHDD0498;8831345;23913908;1921888;PGD21_LAB_241;PGD2021;37.2;13.29;14.65;0.04;83.08;75.96;80.57;92.43;18.18;9.04;57.42;0.16;48.08;0.54;1.21;4.36;8.54;Andesita;Argilica Avanzada;BAS;C5;0;5;5;5;4;5;2;6;6;0.521159994;-99;0.273136938;0.2734492;16.81793218;18.17685185
compid;PGD21_LAB_242;MHDD0498;8832565;23913803;1919149;PGD21_LAB_242;PGD2021;38.31;14.42;15.9;0.05;90.08;78.76;89.19;87.82;16.09;3.13;49.49;0.05;31.94;3.26;5.72;8.47;8.24;Andesita;Filica;BAS;C1;1;3;3;4;4;6;2;4;2;0.987878928;-99;0.43632881;0.40608897;16.94816156;16.09496483
compid;PGD21_LAB_243;MHDD0482;9057372;23829119;2047705;PGD21_LAB_243;PGD2021;39.24;13.54;14.93;-99;91.17;92.96;83;95.01;22.66;6.96;49.36;0.1;40.6;4.17;6.17;8;7.97;Porfido Feldespático;Argilica Avanzada;AAS;C5;1;5;5;3;3;3;3;23;5;0.560345393;-99;0.241358271;0.19433833;21.83061302;22.6625301
compid;PGD21_LAB_244;MHDD0499;9043083;23870764;2053425;PGD21_LAB_244;PGD2021;22.31;13.96;15.39;-99;86.75;74.71;73.22;94.86;14.59;5;47.85;0.04;20.05;9.32;11.27;14.06;8.37;Brecha Volcanica;Filica;BAS;C5;0;3;3;5;4;5;2;4;3;1.357867237;-99;0.548019328;0.4786446;13.46839365;14.59344323
compid;PGD21_LAB_245;MHDD0499;9047573;23870611;2042298;PGD21_LAB_245;PGD2021;43.08;12.91;14.24;-99;84.89;83.29;60.37;90.41;8.69;5.13;43.37;0.05;27.27;5.98;9.95;13.85;8.43;Andesita;Filica;BAS;C5;0;3;3;5;4;5;2;4;2;0.635479569;-99;0.310390244;0.27402003;9.589474762;8.693639478
compid;PGD21_LAB_246;MHDD0476;8725293;24021845;1917601;PGD21_LAB_246;PGD2021;44.91;15.07;16.61;-99;72.6;84.54;68.06;84.62;12.63;15.78;56.45;0.17;51.83;0.37;1.75;4.01;7.56;Andesita;Argilica Avanzada;AAS;C5;0;5;5;5;3;3;3;6;5;0.300608325;-99;0.1716213;0.16017996;12.65789889;12.62524308
compid;PGD21_LAB_247;MHDD0480;9198513;24071155;2047364;PGD21_LAB_247;PGD2021;34.34;12.16;13.4;0.04;89.07;82.33;66.63;86.22;12.48;1.69;44.39;0.05;27.17;1.83;4.24;5.56;7.83;Andesita;Filica;BAS;C1;1;3;3;4;4;6;2;4;2;2.998468952;-99;1.087844114;0.79611817;12.2489642;12.48055556
compid;PGD21_LAB_248;MHDD0445;8811311;24128952;1917594;PGD21_LAB_248;PGD2021;43.96;14.63;16.13;0.1;79.14;89.02;73.27;90.78;10.12;11.38;53.81;0.1;41.26;0.52;0.87;2.1;7.84;Granodiorita;Argilica Avanzada;AAS;C5;0;5;5;5;3;3;3;23;5;0.433450897;-99;0.234662213;0.23383212;10.39133668;10.12218828
compid;PGD21_LAB_249;MHDD0445;8816785;24128346;1904452;PGD21_LAB_249;PGD2021;24.94;13.14;14.48;-99;94.79;96.32;85.62;92.37;15.69;4.54;47.85;0.04;20.55;3.62;5.34;7.4;6.52;Granodiorita;Filica;AAS;C1;1;3;3;4;3;4;3;5;3;3.773748465;-99;1.360105991;0.85497874;17.51740247;15.68573015
compid;PGD21_LAB_250;MHDD0445;8828403;24127120;1876820;PGD21_LAB_250;PGD2021;54.81;14.94;16.47;-99;96.46;94.14;86.59;90.46;11.86;7.61;54.83;0.08;37.02;1.51;3.21;4.29;6.8;Andesita;Filica;BAS;C1;1;3;3;4;4;6;2;4;2;3.122359111;-99;1.189926812;0.87549874;11.47997926;11.86111111
compid;PGD21_LAB_251;MHDD0445;8838937;24126070;1851982;PGD21_LAB_251;PGD2021;25.8;12.96;14.29;-99;89.98;91.69;76.86;90.09;14.55;7.07;54.06;0.1;40.65;1.61;2.29;5.47;6.91;Andesita;Argilica Avanzada;AAS;C5;1;5;5;3;3;3;3;6;5;0.825890318;-99;0.351446354;0.3068988;15.48453398;14.55109219
compid;PGD21_LAB_252;MHDD0445;8841273;24125820;1846461;PGD21_LAB_252;PGD2021;28.1;13.11;14.46;-99;86.47;92.95;86.71;92.57;16.58;4.09;51.29;0.09;36.54;3.23;6.53;8.34;7.3;Andesita;Argilica Avanzada;AAS;C5;0;5;5;5;3;3;3;6;5;0.573545493;-99;0.263912921;0.29386032;17.04426371;16.58026291
