Repository: Igrojas/Skater-Algoritmo-Cluster

# Análisis de Clustering Espacial con SKATER

Aplicación Streamlit para análisis de clustering espacial utilizando el algoritmo SKATER (Spatial 'K'luster Analysis by Tree Edge Removal).

## Estructura del Proyecto

```
├── streamlit_app.py       # Aplicación principal Streamlit (UI)
├── skater_algorithm.py     # Módulo con implementación básica de SKATER
├── data/                   # Datos de ejemplo
│   ├── bd_Parametros cineticos_hom.csv
│   └── 1_recpeso.xlsx
└── requirements.txt        # Dependencias del proyecto
```

File: data/bd_Parametros cineticos_hom.csv (part 5 of 6)
compid;composito;holeid;midx;midy;midz;SampleID;Campana;Starkey_min;BWI_kwh_tc;BWI_kwh_tm;Ai_;Rec_Cut_pct;Rec_As_pct;Rec_Ag_pct;Rec_Zn_pct;Rec_Peso_pct;VelSed_CF12_mh;pct_Sol_FinalesCF;VelSed_SFLO_mh;Sol_FinalesSF_pct;YS54pct_pa;YS57pct_pa;YS60pct_pa;pH_Natural;Lito;Alte;PISO;UGE;IND88;UGM_Starkey;UGM_Wi;UGM_Rec_Cu;UGM_Rec_As;UGM_Rec_Ag;UGM_Rec_Zn;UGM_VelSed;UGM_YS;k Cu Klimpel;k Ag Klimpel;k Cu GZ;k Ag GZ;RecMasica CF_12 Min;RecMasica TF_12 min
compid;PGD21_LAB_253;MHDD0443;8970574;24132092;1904999;PGD21_LAB_253;PGD2021;55.03;15.49;17.07;-99;93.62;95.93;84.06;94.07;12.93;8.29;53.46;0.1;37.75;1.45;4.21;5.97;7.71;Porfido Cuarcífero;Filica;BAS;C1;1;3;3;4;4;6;2;4;3;1.822446954;-99;0.776217202;0.67930862;12.88693355;12.93448084
compid;PGD21_LAB_254;MHDD0444;8855097;24166407;1888215;PGD21_LAB_254;PGD2021;69.3;15.4;16.98;0.08;92.03;93.35;77;68.52;10.04;6.32;51.14;0.15;41.57;1.43;4.43;10.34;7.73;Andesita;Filica;AAS;C5;1;3;3;3;3;3;3;6;2;1.808023367;-99;0.786753727;0.60906064;11.87483708;10.04074451
compid;PGD21_LAB_255;MHDD0444;8857495;24166156;1881911;PGD21_LAB_255;PGD2021;49.03;15.41;16.99;-99;92.34;95.27;86.03;79.48;16.14;5.57;51.75;0.12;40.2;4.07;5.23;9.06;7.65;Andesita;Filica;BAS;C1;1;3;3;4;4;6;2;4;2;1.737085347;-99;0.723576182;0.58605441;15.2451035;16.14160111
compid;PGD21_LAB_256;MHDD0439;8947253;24214686;1905708;PGD21_LAB_256;PGD2021;65.01;15.36;16.94;-99;90.44;89.43;88;88.02;15.17;5.23;54.14;0.09;37.67;4.64;10.77;13.45;7.69;Andesita;Filica;AAS;C5;1;3;3;3;3;3;3;6;2;1.118755352;-99;0.496961622;0.43676701;14.80353818;15.17033883
compid;PGD21_LAB_257;MHDD0439;8954556;24213976;1890929;PGD21_LAB_257;PGD2021;58.23;16.19;17.84;-99;87.87;91.62;78.26;89.73;13.29;8.66;56.22;0.11;40.59;2.98;3.86;8.38;7.65;Andesita;Filica;AAS;C1;0;3;3;5;3;4;3;6;2;0.989415932;-99;0.468675224;0.43400241;14.4478758;13.2854894
compid;PGD21_LAB_258;MHDD0455;9316469;24319931;2043573;PGD21_LAB_258;PGD2021;47.81;15.11;16.66;0.07;87.62;94.75;82.11;88.21;10.07;6.87;51.94;0.09;36.54;3.5;5.22;7.96;7.73;Andesita;Filica;BAS;C5;0;3;3;5;4;5;2;4;2;1.780837564;-99;0.715831468;0.63719567;9.933713266;10.06849949
compid;PGD21_LAB_259;MHDD0480;9195265;24071264;2054124;PGD21_LAB_259;PGD2021;33.03;14.23;15.69;0.05;79.77;80.07;52.28;84.01;9.87;1.34;44.09;0.05;26.69;12.79;13.39;19;8.19;Andesita;Filica;BAS;C5;0;3;3;5;4;5;2;4;2;1.281041493;-99;0.528105466;0.493381;9.785645113;9.873183375
compid;PGD21_LAB_260;MHDD0212;8866477;24270471;1884994;PGD21_LAB_260;PGD2021;42.9;13.86;15.29;-99;95.12;91.43;84.02;88.23;13.39;8.68;56.22;0.08;34.73;9.25;15.8;24.01;7.69;Granodiorita;Filica;BAS;C1;1;3;3;4;4;6;2;4;3;3.084808302;-99;1.180384298;1.01027166;13.65817748;13.39470762
compid;PGD21_LAB_261;MHDD0210;8885621;24219902;1906517;PGD21_LAB_261;PGD2021;67.78;12.36;13.63;-99;93.5;91.88;88.7;90.07;15.44;5.95;53.33;0.1;37.57;3.28;5.72;13.67;7.81;Andesita;Argilica Avanzada;AAS;C5;1;5;5;3;3;3;3;6;5;1.352341663;-99;0.560602985;0.45504488;14.70770712;15.4387264
compid;PGD21_LAB_262;MHDD0194;8941211;24130146;1912592;PGD21_LAB_262;PGD2021;41.27;15.38;16.95;-99;94.08;95.77;88.58;95.69;11.44;3.96;50.09;0.08;34.2;10.57;11.22;13.52;7.84;Porfido Cuarcífero;Filica;AAS;C5;1;3;3;3;3;3;3;23;3;1.962801389;-99;0.797874617;0.63993339;12.27145063;11.44324174
compid;PGD21_LAB_263;MHDD0218;8830285;23869538;1919390;PGD21_LAB_263;PGD2021;47.83;14.5;15.99;0.04;91.69;40.24;88.56;87.67;14.41;1.76;47.25;0.04;21.73;7.84;10.7;16.17;7.68;Andesita;Argilica Avanzada;BAS;C5;1;5;5;4;4;5;2;6;6;1.884959416;-99;0.756712678;0.70975721;13.87072399;14.40666975
compid;PGD21_LAB_264;MHDD0218;8833455;23869214;1909385;PGD21_LAB_264;PGD2021;39.76;14.04;15.47;0.05;92.82;40.08;84.42;93.26;16.71;2.58;47.29;0.06;26.71;7.91;15.58;26.46;7.79;Andesita;Filica;BAS;C1;1;3;3;4;4;6;2;4;2;1.942555742;-99;0.736634641;0.64784848;14.80358592;16.71254388
compid;PGD21_LAB_265;MHDD0522;8905095;23646929;1975309;PGD21_LAB_265;PGD2021;49.01;14.62;16.12;-99;97.15;97.6;95.25;80.88;15.9;5.31;52.16;0.08;33.49;4.93;11.92;18.45;8.05;Andesita;Argilica Avanzada;AAS;C5;1;5;5;3;3;3;3;6;5;2.356590622;-99;0.920222254;0.79898239;15.27080286;15.89857487
compid;PGD21_LAB_266;MHDD0522;8910914;23641085;1954375;PGD21_LAB_266;PGD2021;53.56;15.24;16.8;-99;93.71;91.07;90.76;88.21;15.64;5.77;53.18;0.09;35.55;2.52;4.33;7.84;8.11;Andesita;Argilica Avanzada;BAS;C1;1;4;4;4;4;6;2;6;6;3.239231823;-99;1.231701734;1.07094957;17.31911171;15.63957793
compid;PGD21_LAB_267;MHDD0499;9052065;23870476;2031171;PGD21_LAB_267;PGD2021;105.25;17.18;18.94;-99;84.87;53.51;48.27;62.28;8.54;3.72;46.92;0.09;35.07;3.78;6.96;9.4;8.04;Andesita;Filica;BAS;C1;0;3;3;5;4;6;2;4;2;2.431801481;-99;0.934223936;0.81982931;9.413882515;8.536133987
compid;PGD21_LAB_268;MHDD0499;9056009;23870267;2021442;PGD21_LAB_268;PGD2021;30.6;12.13;13.37;-99;86.69;94.18;78.39;90.9;10.79;5.78;53.59;0.09;37.92;1.86;2.47;3.93;8.1;Andesita;Argilica Avanzada;BAS;C5;0;5;5;5;4;5;2;6;6;0.565712607;-99;0.272466019;0.25027547;10.97029519;10.78974169
compid;PGD21_LAB_269;MHDD0473;9209190;24087969;2030146;PGD21_LAB_269;PGD2021;25.08;11.75;12.96;-99;92.07;91.66;84.67;93.34;13.98;3.64;47.14;0.05;26.1;4.48;6.92;8.25;8.26;Andesita;Argilica Avanzada;BAS;C5;1;5;5;4;4;5;2;6;6;1.78461057;-99;0.709271765;0.64747315;13.55205118;13.9787037
compid;PGD21_LAB_270;MHDD0499;9060226;23870151;2011014;PGD21_LAB_270;PGD2021;44.8;14.32;15.79;-99;84.66;85.2;71.51;88.35;12.86;3.54;48.7;0.05;31.15;10.81;14.14;19.19;8.28;Andesita;Argilica Avanzada;BAS;C5;0;5;5;5;4;5;2;6;6;2.44553076;-99;0.902936486;0.82457177;12.70618461;12.86282858
compid;PGD21_LAB_271;MHDD0480;9203414;24071012;2037239;PGD21_LAB_271;PGD2021;20.88;9.84;10.84;0.07;87.37;92.93;88.41;86.53;15.69;2.08;46.25;0.04;21.42;18.98;25.13;31.82;8.03;Andesita;Argilica Avanzada;AAS;C5;0;5;5;5;3;3;3;6;5;1.148892379;-99;0.512873748;0.49419455;16.09513481;15.68703704
compid;PGD21_LAB_272;MHDD0473;9219900;24078087;1982840;PGD21_LAB_272;PGD2021;25.78;13.14;14.49;-99;92.89;84.48;82.76;87.89;14.41;5.34;47.82;0.08;34.03;7.21;16.97;17.13;8.07;Brecha Volcanica;Argilica Avanzada;BAS;C5;1;5;5;4;4;5;2;5;6;3.253267193;-99;1.217351629;1.12014047;14.18231757;14.41369736
compid;PGD21_LAB_273;MHDD0455;9321064;24317342;2033641;PGD21_LAB_273;PGD2021;21.1;11.21;12.36;0.03;92.94;93.13;89.72;77.4;11.09;3.8;50.07;0.05;26.72;9.48;13.87;20.55;7.8;Andesita;Argilica Avanzada;AAS;C1;1;4;4;4;3;4;3;6;6;0.954923952;-99;0.405160621;0.38452968;11.05809109;11.08643346
compid;PGD21_LAB_274;MHDD0406;8518357;24535207;2191820;PGD21_LAB_274;PGD2021;29.66;13.87;15.29;-99;87.7;90.41;69.93;69.33;15.69;8.26;56.72;0.1;41.51;3.5;6.02;9.54;8.22;Brecha Hidrotermal;Argilica Avanzada;BAS;C1;0;4;4;5;4;6;2;5;6;0.784196982;-99;0.381483816;0.34152315;14.55094831;15.68672911
compid;PGD21_LAB_275;MHDD0483;9031208;23853790;2037900;PGD21_LAB_275;PGD2021;43.68;15.22;16.78;0.06;83.22;57.39;66.05;92.73;13.02;14.46;48.43;0.08;36.09;3.55;5.73;9.17;8.09;Andesita;Filica;BAS;C5;0;3;3;5;4;5;2;4;2;0.648573121;-99;0.330199292;0.33029673;13.49220403;13.01731321
compid;PGD21_LAB_276;MHDD0483;9033523;23853765;2034042;PGD21_LAB_276;PGD2021;43.08;15.87;17.5;0.06;86.32;79.03;79.61;92.27;17.05;11.62;49.53;0.07;34.82;2.72;6.3;11.86;8.09;Andesita;Filica;BAS;C5;0;3;3;5;4;5;2;4;2;0.743769938;-99;0.367776684;0.36997673;16.25872663;17.04722222
compid;PGD21_LAB_277;MHDD0483;9036970;23853724;2028238;PGD21_LAB_277;PGD2021;36.95;13.48;14.87;0.05;81.75;85.87;86.03;92.2;12.27;11.57;51.4;0.06;34.24;3.48;7.24;17.53;8.01;Andesita;Argilica Avanzada;AAS;C5;0;5;5;5;3;3;3;6;5;0.406971871;-99;0.212982374;0.19650083;11.60882107;12.27478937
compid;PGD21_LAB_278;MHDD0483;9040417;23853680;2022435;PGD21_LAB_278;PGD2021;48.02;15.27;16.83;-99;86.32;93.24;81.21;91.32;14.26;7.91;51.33;0.07;34.77;10.42;15.88;31.06;8.07;Andesita;Filica;MIX;C5;0;1;1;2;2;2;1;1;1;0.987842528;-99;0.446862643;0.39037658;14.11081579;14.25715079
compid;PGD21_LAB_279;MHDD0483;9045014;23853615;2014698;PGD21_LAB_279;PGD2021;44.91;14.04;15.48;-99;75.22;86.04;73.08;73.09;11.45;6.63;45.87;0.08;31.31;11.75;22.74;31.92;8.1;Andesita;Filica;BAS;C1;0;3;3;5;4;6;2;4;2;2.470403465;-99;0.902448841;0.71412654;11.25352258;11.44707624
compid;PGD21_LAB_280;MHDD0483;9048080;23853566;2009541;PGD21_LAB_280;PGD2021;54.3;14.33;15.8;0.07;81.5;83.21;75.47;88.87;11.36;1.19;43.23;0.04;22.47;16.8;27.08;43.33;8.01;Andesita;Filica;MIX;C1;0;1;1;2;1;1;1;1;1;2.623384251;-99;0.926499229;0.76615945;11.42561367;11.36346795
compid;PGD21_LAB_281;MHDD0483;9051927;23853501;2003102;PGD21_LAB_281;PGD2021;46.11;12.92;14.25;0.04;74.54;60.83;46.85;89.5;11.18;2.04;46.76;0.08;32.13;6.23;10.52;11.76;8.46;Andesita;Filica;BAS;C5;0;3;3;5;4;5;2;4;2;0.813249982;-99;0.386913036;0.35074861;10.33720595;11.18414962
compid;PGD21_LAB_282;MHDD0483;9054236;23853461;1999241;PGD21_LAB_282;PGD2021;52.18;14.34;15.81;-99;82.57;68.2;75.96;88.58;10.14;3.86;50.07;0.09;35.37;10.77;20.85;29.13;8.41;Andesita;Argilica Avanzada;BAS;C5;0;5;5;5;4;5;2;6;6;1.817899426;-99;0.713485475;0.7056593;10.81435588;10.14160111
compid;PGD21_LAB_283;MHDD0483;9056929;23853411;1994734;PGD21_LAB_283;PGD2021;42.88;13.24;14.6;0.05;70.13;52.36;58.83;74.98;9.9;1.34;43.77;0.09;32.13;8.71;10.91;12.61;8.38;Andesita;Filica;BAS;C5;0;3;3;5;4;5;2;4;2;1.112315014;-99;0.492355611;0.42741378;10.15204264;9.901842763
compid;PGD21_LAB_284;MHDD0419;8961726;23981918;1910205;PGD21_LAB_284;PGD2021;46.13;14.45;15.93;-99;86.73;84.39;79.15;88.33;10.32;3.12;49.97;0.08;35.59;6.18;14.36;19.76;7.77;Andesita;Argilica Avanzada;BAS;C5;0;5;5;5;4;5;2;6;6;0.572827618;-99;0.263779587;0.25321732;10.596883;10.31571151
compid;PGD21_LAB_285;MHDD0419;8969570;23973922;1887297;PGD21_LAB_285;PGD2021;61.88;16;17.64;-99;94.17;92.7;88.62;89.48;13.36;8.77;56.27;0.11;37.3;9.53;14.35;27.71;7.78;Andesita;Argilica Avanzada;AAS;C5;1;5;5;3;3;3;3;6;5;0.90974747;-99;0.378059423;0.3590874;13.71072811;13.36295473
compid;PGD21_LAB_286;MHDD0444;8876077;24164252;1832846;PGD21_LAB_286;PGD2021;50.19;14.72;16.23;-99;95.74;95.41;93.64;97.58;18.48;8.44;54.11;0.09;36.53;4.07;7.45;12.47;7.95;Granodiorita;Argilica Avanzada;AAS;C5;1;5;5;3;3;3;3;23;5;0.65260498;-99;0.250288974;0.2202683;17.39534884;18.47977039
compid;PGD21_LAB_287;MHDD0451;8646497;24158956;1988626;PGD21_LAB_287;PGD2021;37.23;13.78;15.19;0.03;79.7;86.68;74.55;81.65;15.31;28.14;62.26;0.17;49.77;0.41;1.14;3.01;7.68;Andesita;Argilica Avanzada;BAS;C1;0;4;4;5;4;6;2;6;6;0.402773784;-99;0.214748779;0.19936357;15.41003388;15.31033207
compid;PGD21_LAB_288;MHDD0423;9022204;24167736;1888677;PGD21_LAB_288;PGD2021;25.28;13.74;15.14;-99;84.5;86.35;81.85;85.24;10.61;15.42;52.35;0.1;34.95;10.12;15.56;19.61;8.36;Dique de Porfido Dacítico;Filica;BAS;C1;0;3;3;5;4;6;2;4;3;2.906128317;-99;1.069327807;0.78739317;10.58119579;10.6059765
compid;PGD21_LAB_289;MHDD0423;9024878;24167457;1880878;PGD21_LAB_289;PGD2021;31.04;15.05;16.59;-99;96.04;94.96;89.39;90.04;13.5;19.08;54.27;0.1;38.18;4.87;6.65;9.35;7.88;Brecha Hidrotermal;Filica;AAS;C5;1;3;3;3;3;3;3;23;3;2.481578609;-99;0.991764001;0.83898122;13.22188309;13.4958823
compid;PGD21_LAB_290;MHDD0417;8693004;24223079;1995765;PGD21_LAB_290;PGD2021;30.02;13.05;14.39;0.03;87.44;87.95;82.39;90.5;14.32;8.48;54.06;0.06;33.92;5.14;9.72;15.68;7.88;Andesita;Argilica Avanzada;BAS;C5;0;5;5;5;4;5;2;6;6;0.72320526;-99;0.363938901;0.30520167;14.66383739;14.3170664
compid;PGD21_LAB_291;MHDD0417;8699736;24222669;1978270;PGD21_LAB_291;PGD2021;30.68;13.57;14.96;-99;83.09;87.69;80.15;94.13;14;18.36;61.34;0.1;46.67;3.58;6.7;9.09;7.88;Granodiorita;Argilica Avanzada;BAS;C5;0;5;5;5;4;5;2;5;6;0.53019036;-99;0.281954588;0.27317522;13.57767829;13.99963001
compid;PGD21_LAB_292;MHDD0418;8661207;24271382;2017558;PGD21_LAB_292;PGD2021;40.65;15.16;16.72;-99;86.63;79.44;75.25;83.03;15.97;8.08;54.76;0.05;30.27;1.29;2.94;4.45;7.55;Andesita;Filica;BAS;C1;0;3;3;5;4;6;2;4;2;1.408112792;-99;0.564881797;0.4459477;15.32733652;15.96559378
compid;PGD21_LAB_293;MHDD0436;8771917;24341388;1983746;PGD21_LAB_293;PGD2021;40.62;14.77;16.28;0.06;94.49;95.84;85.88;84.82;13.49;18.84;54.54;0.09;35.33;6.8;11.83;14.68;7.75;Andesita;Filica;BAS;C5;1;3;3;4;4;5;2;4;2;1.182520551;-99;0.487700556;0.44379191;13.05851804;13.49366386
compid;PGD21_LAB_294;MHDD0508;9117012;24344766;1883519;PGD21_LAB_294;PGD2021;43.29;13.72;15.13;-99;87.96;94.68;76.51;83.54;12.4;6.55;48.8;0.08;12.82;5.53;9.42;21.36;7.97;Andesita;Filica;AAS;C1;0;3;3;5;3;4;3;6;2;2.665193837;-99;1.023409263;0.64179381;13.12572109;12.40377498
compid;PGD21_LAB_295;MHDD0418;8677358;24270935;1983718;PGD21_LAB_295;PGD2021;24.09;12.94;14.27;-99;92.31;93.12;83.9;85.93;13.64;22.44;55.47;0.14;44.68;1.02;3.43;4.68;7.67;Brecha Hidrotermal;Argilica Avanzada;AAS;C5;1;5;5;3;3;3;3;23;5;1.522016914;-99;0.635966797;0.50232656;14.52872281;13.63947466
compid;PGD21_LAB_296;MHDD0418;8670902;24271122;1997256;PGD21_LAB_296;PGD2021;38.08;13.89;15.32;-99;80.03;84.81;75.08;89.57;16.72;23.82;67.04;0.18;50.28;1.33;2.1;3.09;7.43;Brecha Hidrotermal;Argilica Avanzada;AAS;BHX;0;5;5;5;3;3;3;23;4;0.398738679;-99;0.223658697;0.21767662;17.87389362;16.72340426
compid;PGD21_LAB_297;MHDD0418;8673808;24271037;1991164;PGD21_LAB_297;PGD2021;37.68;14.79;16.3;0.14;88.45;91.17;75.53;82.68;10.8;18.36;54.04;0.13;43.07;2.85;3.34;4.67;7.51;Andesita;Argilica Avanzada;BAS;C5;1;5;5;4;4;5;2;6;6;0.647036316;-99;0.321261908;0.29621272;10.72987222;10.79663212
compid;PGD21_LAB_298;MHDD0418;8663793;24271303;2012145;PGD21_LAB_298;PGD2021;50.59;14.43;15.91;-99;68.11;71.49;64.33;69.83;11.06;28.68;62.75;0.2;55.52;1.13;3.81;6.13;7.36;Andesita;Argilica Avanzada;AAS;C5;0;5;5;5;3;3;3;6;5;0.275719754;-99;0.161921687;0.15577314;10.51653488;11.05998889
compid;PGD21_LAB_299;MHDD0440;8708051;24371266;2038544;PGD21_LAB_299;PGD2021;61.9;15.2;16.76;-99;86.11;88.48;83.87;72.83;12.04;19.32;57.07;0.13;43.68;0.87;1.8;2.46;6.85;Andesita;Argilica Avanzada;AAS;C1;0;4;4;5;3;4;3;6;6;1.3322964;-99;0.556913674;0.44421162;12.37260762;12.03938245
compid;PGD21_LAB_300;MHDD0440;8735310;24370994;1985937;PGD21_LAB_300;PGD2021;34.97;14.07;15.52;0.03;96.17;92.97;93.84;70;12.99;8.23;51.73;0.09;32.34;1.86;2.97;7.55;7.06;Andesita;Argilica Avanzada;AAS;C5;1;5;5;3;3;3;3;6;5;1.392129743;-99;0.550292487;0.51776031;12.9199855;12.98806992
compid;PGD21_LAB_301;MHDD0466;8614124;24379010;1992622;PGD21_LAB_301;PGD2021;17.13;11.84;13.05;-99;91.87;83.94;89.6;59.96;18.88;4.67;52.09;0.05;32.9;1.9;4.21;7.12;7.25;Andesita;Filica;BAS;C5;1;3;3;4;4;5;2;4;2;0.851148869;-99;0.401967813;0.3664295;17.71430166;18.8793263
compid;PGD21_LAB_302;MHDD0490;9194897;24406244;1926593;PGD21_LAB_302;PGD2021;28.21;13.29;14.65;0.07;83.88;84.79;76.4;85.65;11.67;7.84;51.33;0.08;35.37;2.78;3.51;5.11;7.25;Andesita;Argilica Avanzada;BAS;C5;0;5;5;5;4;5;2;6;6;0.484377911;-99;0.254098767;0.2469887;10.30195216;11.6717522
compid;PGD21_LAB_303;MHDD0414;8752847;24425280;2002721;PGD21_LAB_303;PGD2021;34.87;14.78;16.29;-99;92.15;90.56;88.14;89.91;11.36;5.12;49;0.05;29.39;3.71;5.45;8.42;7.26;Granodiorita;Argilica Avanzada;AAS;C5;1;5;5;3;3;3;3;23;5;0.733852114;-99;0.320138065;0.28259951;10.85024969;11.35783043
compid;PGD21_LAB_304;MHDD0414;8762858;24425181;1982572;PGD21_LAB_304;PGD2021;30.14;13.73;15.14;0.1;90.21;88.83;72.52;87.9;19.35;25.32;63.29;0.16;53.4;0.6;1.49;2.96;7.1;Granodiorita;Argilica Avanzada;AAS;C1;1;4;4;4;3;4;3;5;6;1.153030653;-99;0.495653995;0.40600919;21.27480145;19.3491726
compid;PGD21_LAB_305;MHDD0471;9011326;24430291;1851785;PGD21_LAB_305;PGD2021;44.79;15.12;16.67;-99;86.94;94.83;77.62;83.53;11.02;16.68;59.37;0.11;40.5;2.58;4.69;6.95;7.2;Granodiorita;Filica;AAS;C5;0;3;3;5;3;3;3;23;3;0.742884618;-99;0.370939292;0.29270148;10.81203914;11.0215601
compid;PGD21_LAB_306;MHDD0420;8732738;24437315;2033885;PGD21_LAB_306;PGD2021;39.33;13.53;14.92;-99;92.73;93.01;86.14;76.2;14.06;12.12;50.87;0.05;32.95;5.54;10.41;16.25;7.1;Andesita;Argilica Avanzada;AAS;C5;1;5;5;3;3;3;3;6;5;2.370902649;-99;0.931897472;0.73495531;14.1097466;14.05905767
compid;PGD21_LAB_307;MHDD0420;8736876;24437016;2026754;PGD21_LAB_307;PGD2021;52.22;13.71;15.12;0.06;87.38;86.02;78.54;88.44;18.16;20.52;58.45;0.12;43.47;1.1;3.04;5.27;7.01;Andesita;Argilica Avanzada;AAS;C5;0;5;5;5;3;3;3;6;5;0.624306013;-99;0.312412697;0.27574712;18.2954556;18.15643491
compid;PGD21_LAB_308;MHDD0426;9117538;24510469;1870385;PGD21_LAB_308;PGD2021;13.44;14.08;15.52;0.06;88.06;85.46;81.72;90.31;20.35;10.2;54.89;0.11;40.35;6.19;13.07;20.47;7.44;Granodiorita;Argilica Avanzada;AAS;C5;1;5;5;3;3;3;3;23;5;0.800253546;-99;0.392759316;0.37442157;22.10626801;20.34779391
compid;PGD21_LAB_309;MHDD0426;9118606;24509471;1867765;PGD21_LAB_309;PGD2021;25;13.55;14.94;0.08;48.61;55.08;51.58;74.17;11.34;28.92;62.97;0.27;54.9;1.46;4.88;7.17;7.49;Granodiorita;Argilica Avanzada;AAS;BHX;0;5;5;5;3;3;3;23;4;0.134749094;-99;0.1;0.10312298;11.5480701;11.3446777
compid;PGD21_LAB_310;MHDD0426;9121002;24507214;1861872;PGD21_LAB_310;PGD2021;27.37;14.09;15.54;-99;94.2;77.86;77.33;87.68;9.63;17.16;57.93;0.08;37.19;9.42;17.47;24.76;7.51;Granodiorita;Filica;BAS;C1;1;3;3;4;4;6;2;4;3;2.384769261;-99;0.951161543;0.75875242;9.400137472;9.630965594
compid;PGD21_LAB_311;MHDD0511;9122859;24375877;1883094;PGD21_LAB_311;PGD2021;56.12;14.16;15.61;0.36;94.27;93.01;92.72;94.01;14.19;18.44;59.23;0.13;43.77;2.85;5.98;9.08;7.46;Porfido Feldespático;Filica;MIX;C5;1;1;1;2;2;2;1;1;1;1.741749692;-99;0.733252762;0.6295389;14.15902935;14.18781256
compid;PGD21_LAB_312;MHDD0511;9134893;24363279;1849887;PGD21_LAB_312;PGD2021;24.29;14.56;16.06;-99;95.16;94.72;92.34;93.06;12.95;3.66;48.71;0.04;22.12;5.62;12.23;18.54;7.53;Granodiorita;Filica;AAS;C5;1;3;3;3;3;3;3;23;3;1.772990772;-99;0.739098159;0.45588691;12.67485437;12.94852805
compid;PGD21_LAB_313;MHDD0511;9136585;24361521;1845239;PGD21_LAB_313;PGD2021;47.57;14.57;16.07;0.24;85.46;78.51;85.81;85.97;10.24;17.87;58.05;0.12;43.48;2.26;5.38;10.98;7.31;Granodiorita;Argilica Avanzada;BAS;C5;1;5;5;4;4;5;2;5;6;0.559571687;-99;0.259413463;0.24644689;9.745095497;10.24448972
compid;PGD21_LAB_314;MHDD0511;9139233;24358710;1837948;PGD21_LAB_314;PGD2021;28.9;14.31;15.78;0.15;93.36;94.49;89.38;95.84;14.79;13.45;55.9;0.09;39.1;3.52;7.88;13.57;7.49;Granodiorita;Argilica Avanzada;AAS;C5;1;5;5;3;3;3;3;23;5;0.938251927;-99;0.413057932;0.37952024;14.2197745;14.79025836
compid;PGD21_LAB_315;MHDD0511;9141639;24356146;1831323;PGD21_LAB_315;PGD2021;18.93;11.72;12.92;0.08;97.32;59.59;95.42;94.03;20.27;1.77;44.72;0.03;17.66;9.4;15.9;25.34;7.64;Granodiorita;Argilica Avanzada;MIX;C5;1;1;1;2;2;2;1;1;1;2.715861686;-99;1.043868926;1.00500333;19.91867649;20.27337596
compid;PGD21_LAB_316;MHDD0510;8808773;24729575;2029593;PGD21_LAB_316;PGD2021;31.48;12.84;14.15;-99;93.44;69.58;76.74;95.39;18.03;7.81;52.09;0.08;33.88;10.86;13.75;15.48;7.56;Porfido Cuarcífero;Filica;BAS;C5;1;3;3;4;4;5;2;4;3;1.475465357;-99;0.62902562;0.5826703;17.39401787;18.03129919
compid;PGD21_LAB_317;MHDD0510;8810760;24727791;2025073;PGD21_LAB_317;PGD2021;39.81;15.18;16.74;0.24;73.39;64.95;65.62;72.81;7.66;14.02;55.69;0.14;45.27;1.49;2.29;5.9;7.48;Granodiorita;Argilica Avanzada;AAS;C5;0;5;5;5;3;3;3;23;5;0.247807561;-99;0.115704627;0.09042106;8.450363421;7.662037037
compid;PGD21_LAB_318;MHDD0510;8813026;24725759;2019902;PGD21_LAB_318;PGD2021;49.57;16.87;18.6;0.09;84.96;89.04;72.08;83.96;11.19;17.63;57.18;0.13;44.49;2.66;4.51;7.16;7.41;Granodiorita;Argilica Avanzada;AAS;C5;0;5;5;5;3;3;3;23;5;0.368574048;-99;0.158869086;0.13691734;10.76162161;11.1860013
compid;PGD21_LAB_319;MHDD0510;8817882;24721479;2008917;PGD21_LAB_319;PGD2021;47.79;17.49;19.28;0.06;80.72;84.14;75.03;76.19;9.2;13.4;58.47;0.14;44.43;2.4;4.27;6.37;7.35;Brecha Hidrotermal;Argilica Avanzada;AAS;C5;0;5;5;5;3;3;3;23;5;0.360027882;-99;0.158025109;0.15185774;10.62800141;9.19792535
compid;PGD21_LAB_320;MHDD0510;8819033;24720480;2006333;PGD21_LAB_320;PGD2021;29.71;13.95;15.38;0.11;63.9;53.91;58.35;76.67;13.8;14.64;58.89;0.13;46.72;2.5;4.78;7.93;7.55;Brecha Hidrotermal;Argilica Avanzada;AAS;BHX;0;5;5;5;3;3;3;23;4;0.28206482;-99;0.163562569;0.15195664;13.11472376;13.80277778
compid;PGD21_LAB_321;MHDD0426;9061054;24563968;2009049;PGD21_LAB_321;PGD2021;22.77;12.36;13.63;0.12;90.82;93.13;77.66;84.67;15.81;18.19;56.5;0.27;53.2;3.68;7.38;12.63;6.9;Brecha Hidrotermal;Argilica Avanzada;BAS;C1;1;4;4;4;4;6;2;5;6;1.746364233;-99;0.711899123;0.42380656;15.81953223;15.81496573
compid;PGD21_LAB_322;MHDD0426;9067508;24557872;1993390;PGD21_LAB_322;PGD2021;29.04;13.88;15.3;-99;93.15;92.88;92.8;86.64;38.9;27.78;57.29;0.21;45.98;2.42;4.73;7.31;7.14;Granodiorita;Argilica Avanzada;AAS;C5;1;5;5;3;3;3;3;23;5;1.247576841;-99;0.477562594;0.38169559;41.19670262;38.90072236
compid;PGD21_LAB_323;MHDD0426;9070154;24555289;1986865;PGD21_LAB_323;PGD2021;9.94;11.82;13.03;-99;92.29;94.97;83.85;85.58;12.02;1.8;45.21;0.04;21.64;13.23;17.69;23.4;7.3;Granodiorita;Filica;AAS;C1;1;3;3;4;3;4;3;5;3;2.563811533;-99;0.934999492;0.68540622;11.97571281;12.02314815
compid;PGD21_LAB_324;MHDD0426;9075780;24549959;1973154;PGD21_LAB_324;PGD2021;9.81;8.33;9.18;-99;93.78;94.9;81.75;67.08;13.79;0.85;40.06;0.03;20.24;9.37;15.56;18.06;7.07;Dique de Porfido Dacítico;Filica;AAS;C5;1;3;3;3;3;3;3;23;3;2.271531676;-99;0.882041762;0.39924452;13.7095637;13.78796296
compid;PGD21_LAB_325;MHDD0426;9079791;24546163;1963353;PGD21_LAB_325;PGD2021;28.63;13.49;14.87;0.08;80.57;78.2;81.28;86.25;13.43;11.11;54.51;0.12;41.98;5.38;9.09;15.79;7.2;Brecha Hidrotermal;Argilica Avanzada;BAS;C5;0;5;5;5;4;5;2;5;6;0.704572718;-99;0.347424862;0.29555853;12.70250023;13.42838626
compid;PGD21_LAB_326;MHDD0426;9081410;24544660;1959432;PGD21_LAB_326;PGD2021;25.63;12.91;14.24;0.14;95.91;86.96;95.61;96.55;30.78;2.91;49.35;0.05;32.2;11.71;16.11;21.93;7.55;Brecha Hidrotermal;Argilica Avanzada;BAS;BHX;1;5;5;3;4;5;3;5;4;3.120868739;-99;1.160948931;1.03577973;29.91937836;30.77663612
compid;PGD21_LAB_327;MHDD0426;9083831;24542408;1953547;PGD21_LAB_327;PGD2021;12.08;12.14;13.39;0.08;78.13;85.24;72.18;88.76;12.8;12.84;55.5;0.12;44.62;3.53;6.25;10.35;7.52;Brecha Hidrotermal;Argilica Avanzada;BAS;C5;0;5;5;5;4;5;2;5;6;0.829496927;-99;0.395698536;0.35294157;13.30028527;12.80329691
compid;PGD21_LAB_328;MHDD0426;9086529;24539921;1947007;PGD21_LAB_328;PGD2021;21.06;13.12;14.47;0.13;86.97;89.81;85.47;83.09;11.13;13.56;54.11;0.12;41.94;2.95;5.59;10.65;7.52;Granodiorita;Filica;AAS;C1;0;3;3;5;3;4;3;5;3;0.549588427;-99;0.264857196;0.22606766;10.77939603;11.12736024
compid;PGD21_LAB_329;MHDD0505;9016245;24708013;1982281;PGD21_LAB_329;PGD2021;24.77;12.59;13.88;-99;87.5;89.82;86.37;82.43;9.7;4.08;49.05;0.07;34.04;5.04;9.94;13.89;7.46;Granodiorita;Filica;BAS;C5;0;3;3;5;4;5;2;4;3;1.27267069;-99;0.535545039;0.43912357;9.811609627;9.701934648
compid;PGD21_LAB_330;MHDD0505;9021702;24702388;1971289;PGD21_LAB_330;PGD2021;18.71;12.8;14.12;-99;85.81;87.6;80.38;83.54;11.68;13.92;56.82;0.14;45.41;2.74;4.63;7.69;6.95;Granodiorita;Argilica Avanzada;AAS;C5;0;5;5;5;3;3;3;23;5;0.42260723;-99;0.194346815;0.17391684;11.21408971;11.67546052
compid;PGD21_LAB_331;MHDD0505;9025951;24698041;1962728;PGD21_LAB_331;PGD2021;26.56;12.89;14.21;0.14;90.78;93.36;58.38;90.46;11.31;14.6;57.22;0.14;44.9;2.96;5.55;9.57;7.02;Granodiorita;Filica;AAS;C1;1;3;3;4;3;4;3;5;3;1.886656367;-99;0.764140333;0.53983943;10.96352027;11.3105044
compid;PGD21_LAB_332;MHDD0505;9048174;24676017;1918718;PGD21_LAB_332;PGD2021;23.6;12.1;13.34;-99;90.54;93.23;62.58;75.54;11.66;28.8;59.98;0.43;61.79;0.45;1.53;3.3;7;Granodiorita;Argilica Avanzada;AAS;C5;1;5;5;3;3;3;3;23;5;0.904727617;-99;0.398417631;0.21015946;12.34555237;11.66111111
compid;PGD21_LAB_333;MHDD0505;9051265;24672930;1912621;PGD21_LAB_333;PGD2021;26.54;12.92;14.25;-99;84.92;94.94;83.18;91.18;12.22;26.4;56.01;0.32;53.81;2.83;5.47;8.81;6.85;Granodiorita;Argilica Avanzada;AAS;C5;0;5;5;5;3;3;3;23;5;0.633100039;-99;0.321651753;0.33666392;10.80507291;12.224794
compid;PGD21_LAB_334;MHDD0505;9060057;24664395;1895567;PGD21_LAB_334;PGD2021;15.05;12.39;13.66;-99;90.93;94.42;84.23;77.85;9.74;2.25;45.78;0.07;30.62;5.13;9.62;14.9;7.15;Granodiorita;Argilica Avanzada;AAS;C1;1;4;4;4;3;4;3;5;6;1.03855519;-99;0.468374668;0.40519724;10.44004093;9.7389614
compid;PGD21_LAB_335;MHDD0511;9075951;24423354;2011529;PGD21_LAB_335;PGD2021;34.95;13.85;15.27;-99;76.77;87.46;62.42;76.85;7.89;17.66;58.69;0.18;53.34;3.7;6.34;9.82;6.82;Andesita;Argilica Avanzada;AAS;C5;0;5;5;5;3;3;3;6;5;0.289782462;-99;0.148071352;0.10472769;8.717059251;7.88596816
compid;PGD21_LAB_336;MHDD0511;9077702;24421717;2006858;PGD21_LAB_336;PGD2021;34.67;11.83;13.04;0.1;85.09;90.5;73.38;85.14;11.13;10.85;56.38;0.11;43.31;4.99;9.73;15.74;7.01;Granodiorita;Argilica Avanzada;AAS;C5;0;5;5;5;3;3;3;23;5;0.485450863;-99;0.245987189;0.2095076;10.13947351;11.13230256
compid;PGD21_LAB_337;MHDD0462;8865737;24629864;2019274;PGD21_LAB_337;PGD2021;33.88;14.01;15.45;-99;85.01;83.95;71.16;77.93;14.13;17.83;58.04;0.18;48.76;2.1;4.01;7.7;7.34;Granodiorita;Argilica Avanzada;BAS;C5;0;5;5;5;4;5;2;5;6;0.826526131;-99;0.396718159;0.29690429;15.11908197;14.12576403
compid;PGD21_LAB_338;MHDD0462;8875921;24619887;1987036;PGD21_LAB_338;PGD2021;48.52;13.92;15.34;0.13;93.18;91.88;89.28;79.37;11.68;7.84;52.43;0.08;35.81;8.5;12.79;15.45;7.3;Andesita;Argilica Avanzada;AAS;C1;1;4;4;4;3;4;3;6;6;1.470658146;-99;0.60560059;0.48637798;11.89351533;11.68054784
compid;PGD21_LAB_339;MHDD0507;9112566;24619757;1968018;PGD21_LAB_339;PGD2021;5.25;6.12;6.74;0.02;86.35;93.48;73.51;75.72;12.37;2.1;45.87;0.04;24.05;18.49;39.06;57.29;7.5;Granodiorita;Argilica Avanzada;AAS;C5;0;5;5;5;3;3;3;23;5;1.138440676;-99;0.479484912;0.32770944;12.07099035;12.36579045
compid;PGD21_LAB_340;MHDD0507;9115829;24616684;1959360;PGD21_LAB_340;PGD2021;8;8.43;9.29;-99;90.84;97.67;75.58;81.35;13.8;2.18;45.47;0.05;29.83;9.62;14.68;21.61;7.37;Granodiorita;Argilica Avanzada;AAS;C5;1;5;5;3;3;3;3;23;5;1.90860002;-99;0.708198167;0.38932201;13.48687884;13.79987041
compid;PGD21_LAB_341;MHDD0507;9118809;24613853;1951353;PGD21_LAB_341;PGD2021;13.33;12.39;13.66;0.08;93.79;97.59;90.35;72.06;14.66;4.78;48.47;0.05;29.84;11.58;18.09;26.88;7.47;Granodiorita;Argilica Avanzada;AAS;C5;1;5;5;3;3;3;3;23;5;1.466652004;-99;0.62236892;0.40408514;13.85264881;14.66142461
compid;PGD21_LAB_342;MHDD0507;9121999;24610754;1942677;PGD21_LAB_342;PGD2021;9.33;10.83;11.94;0.05;89.73;96.86;76.69;70.34;13.83;2.11;44.41;0.04;25.65;24.43;41.26;56.78;7.54;Granodiorita;Filica;AAS;C1;1;3;3;4;3;4;3;5;3;1.887641601;-99;0.749099044;0.38784274;13.42001894;13.83041748
compid;PGD21_LAB_343;MHDD0404;8962819;24662835;1984476;PGD21_LAB_343;PGD2021;20.81;10.72;11.82;-99;88.28;94.32;79.26;84.72;10.1;4.94;49.58;0.05;29.48;8.89;15.05;24.61;7.52;Porfido Cuarcífero;Filica;AAS;C1;1;3;3;4;3;4;3;5;3;1.532988488;-99;0.596307422;0.47672774;10.18568478;10.10175763
compid;PGD21_LAB_344;MHDD0404;8968225;24662813;1975474;PGD21_LAB_344;PGD2021;12.66;11.06;12.19;-99;89.82;94.27;70.32;87.23;11.09;5.11;51.82;0.06;33.51;9.13;15.51;23.04;7.41;Granodiorita;Filica;AAS;C1;1;3;3;4;3;4;3;5;3;1.589659318;-99;0.647387482;0.47781569;11.1621506;11.08838501
compid;PGD21_LAB_345;MHDD0404;8974406;24662809;1965188;PGD21_LAB_345;PGD2021;15.21;11.83;13.04;-99;88.62;87.95;87.83;88.84;13.32;3.88;51.44;0.05;32.38;8.94;15.67;23.42;7.29;Granodiorita;Argilica Avanzada;BAS;C5;1;5;5;4;4;5;2;5;6;1.308879941;-99;0.54669971;0.4780163;13.53625433;13.31605738
compid;PGD21_LAB_346;MHDD0501;8889461;24763972;2009553;PGD21_LAB_346;PGD2021;38.15;14.82;16.34;-99;64.99;72.65;66.16;83.14;12.51;14.21;62.82;0.2;57.88;1.09;2.58;5.93;6.46;Porfido Cuarcífero;Argilica Avanzada;BAS;C5;0;5;5;5;4;5;2;5;6;0.198443212;-99;0.1;0.09818333;13.49412091;12.51435451
compid;PGD21_LAB_347;MHDD0501;8902971;24763923;1986177;PGD21_LAB_347;PGD2021;29.67;14.47;15.95;-99;73.63;64.97;70.59;80.72;9.84;18.86;57.97;0.17;48.99;1.66;3.46;5.04;6.56;Porfido Cuarcífero;Argilica Avanzada;BAS;C5;0;5;5;5;4;5;2;5;6;0.421232127;-99;0.228041023;0.21240041;9.895268045;9.837992964
compid;PGD21_LAB_348;MHDD0501;8920921;24763773;1954972;PGD21_LAB_348;PGD2021;24.2;13.38;14.75;-99;95.19;94.36;85.06;83.98;11.23;10.66;52.6;0.09;38.31;4.78;8.78;13.8;6.6;Porfido Feldespático;Filica;BAS;C1;1;3;3;4;4;6;2;4;3;1.575074197;-99;0.663753586;0.5529551;11.50319275;11.23136747
compid;PGD21_LAB_349;MHDD0501;8938760;24763653;1923703;PGD21_LAB_349;PGD2021;34.88;13.09;14.44;-99;88.53;92.97;74.79;70.38;11.42;13.78;56.57;0.13;45.38;2.45;4.74;6.22;6.75;Granodiorita;Argilica Avanzada;AAS;C5;1;5;5;3;3;3;3;23;5;0.458139398;-99;0.181044892;0.10022356;12.17820771;11.42314463
compid;PGD21_LAB_350;MHDD0510;8825364;24714987;1992121;PGD21_LAB_350;PGD2021;32.17;15.53;17.12;0.14;86.18;86.92;81.16;91.15;10.96;10.78;52.18;0.09;38.16;1.61;2.47;5.37;6.96;Granodiorita;Argilica Avanzada;BAS;C1;0;4;4;5;4;6;2;5;6;0.608040394;-99;0.310920382;0.31510598;9.775587482;10.95674724
compid;PGD21_LAB_351;MHDD0510;8841403;24700765;1956003;PGD21_LAB_351;PGD2021;36.48;15.03;16.57;0.15;70.67;55.77;58.56;74.23;9.81;17.1;56.9;0.13;46.79;2.34;4.54;9.43;7.01;Granodiorita;Argilica Avanzada;BAS;C1;0;4;4;5;4;6;2;5;6;0.265235819;-99;0.150495752;0.14866157;9.285879791;9.805609553
compid;PGD21_LAB_352;MHDD0408;9030198;24610982;1932982;PGD21_LAB_352;PGD2021;27.35;13.39;14.76;-99;87.54;95.47;70.12;80.68;13.15;17.98;57.4;0.19;50.97;2.56;4.72;8.48;6.61;Porfido Cuarcífero;Argilica Avanzada;BAS;C5;0;5;5;5;4;5;2;5;6;0.549252535;-99;0.26847486;0.18881273;12.54939686;13.14994906
compid;PGD21_LAB_353;MHDD0408;9033402;24610952;1925379;PGD21_LAB_353;PGD2021;22.19;12.87;14.19;0.14;80.54;95.81;70.89;81.75;13.58;24.24;59.49;0.2;54.71;1.83;3.67;7.88;6.76;Granodiorita;Argilica Avanzada;BAS;C5;0;5;5;5;4;5;2;5;6;0.35956444;-99;0.178555015;0.12157495;11.71918546;13.57552758
compid;PGD21_LAB_354;MHDD0408;9038347;24610842;1913628;PGD21_LAB_354;PGD2021;33.5;13.54;14.92;-99;83.47;72.36;66.94;79.46;10.93;17.83;56.89;0.17;49.32;3.43;6.36;10.68;6.88;Granodiorita;Filica;BAS;C1;0;3;3;5;4;6;2;4;3;0.64874413;-99;0.327256373;0.2986852;11.6507197;10.93029714
compid;PGD21_LAB_355;MHDD0408;9042710;24610727;1903259;PGD21_LAB_355;PGD2021;37.95;13.94;15.36;0.21;75.95;64.14;68.06;80.47;13.21;19.06;57.25;0.2;53.18;0.96;2.68;4.64;6.73;Granodiorita;Argilica Avanzada;BAS;C5;0;5;5;5;4;5;2;5;6;0.31489428;-99;0.180069682;0.17148374;13.74873607;13.21200333
compid;PGD21_LAB_356;MHDD0408;9047672;24610612;1891515;PGD21_LAB_356;PGD2021;38.9;14.39;15.87;-99;90.12;77.8;77.35;88.43;11.61;12.4;55.76;0.14;44.36;2.25;8.62;13.63;7.06;Granodiorita;Filica;BAS;C1;1;3;3;4;4;6;2;4;3;1.886562763;-99;0.75095527;0.6337762;12.33433289;11.61251504
compid;PGD21_LAB_357;MHDD0272;9031170;24775329;1893778;PGD21_LAB_357;PGD2021;29.39;15.45;17.03;-99;86.46;82.24;83.55;94.32;12.99;26.04;59.68;0.22;53.76;3.1;5.63;8.41;8.03;Granodiorita;Filica;BAS;C1;0;3;3;5;4;6;2;4;3;1.229969772;-99;0.559152979;0.53714306;13.95001346;12.99407298
compid;PGD21_LAB_358;MHDD0279;8919965;24898479;1913068;PGD21_LAB_358;PGD2021;18.47;13.03;14.36;-99;91.81;92.64;66.71;48;10.54;23.82;56.62;0.23;51.3;1.75;3.52;8.62;7.75;Granodiorita;Argilica Avanzada;AAS;C5;1;5;5;3;3;3;3;23;5;0.72069839;-99;0.304292813;0.20282958;10.79264273;10.54274335
compid;PGD21_LAB_359;MHDD0279;8924477;24898492;1907077;PGD21_LAB_359;PGD2021;24.21;11.68;12.88;-99;92.65;96.38;76.12;80.77;15.79;26.64;55.53;0.29;53.36;3.41;5.93;9.95;7.63;Granodiorita;Argilica Avanzada;AAS;C5;1;5;5;3;3;3;3;23;5;0.837656429;-99;0.368032682;0.22605073;15.43266513;15.78927877
compid;PGD21_LAB_360;MHDD0279;8933065;24898483;1895706;PGD21_LAB_360;PGD2021;24.12;13.64;15.04;-99;90.56;88.03;76.15;82.54;12.67;17.69;55.62;0.22;45.46;2.58;6.31;14.07;7.81;Granodiorita;Filica;AAS;C1;1;3;3;4;3;4;3;5;3;1.796009662;-99;0.757894633;0.59805267;12.75514462;12.67222222
compid;PGD21_LAB_361;MHDD0280;8861711;25025261;1986844;PGD21_LAB_361;PGD2021;26.36;15.49;17.08;-99;95.15;69.93;81.35;72.01;14.85;12.6;53.18;0.14;38.88;2.08;7.8;14.57;7.95;Granodiorita;Filica;BAS;C5;1;3;3;4;4;5;2;4;3;1.661723711;-99;0.655307039;0.55016818;15.21117874;14.85232849
compid;PGD21_LAB_381;MHDD0268;9002930;24676782;1995881;PGD21_LAB_381;PGD2021;17.7;10.5;11.58;-99;93.24;94.94;87.22;89.8;16.31;17.38;59.61;0.15;45.67;4.45;5.46;13.37;7.33;Granodiorita;Argilica Avanzada;AAS;C1;1;4;4;4;3;4;3;5;6;2.59637665;-99;1.003471749;0.67967344;17.99823592;16.31364562
compid;PGD21_LAB_382;MHDD0268;9054275;24676260;1902578;PGD21_LAB_382;PGD2021;17.78;12.92;14.24;-99;95.3;96.15;89.58;84.9;11.08;13.97;55.36;0.25;47.06;4.29;6.93;10.38;7.27;Granodiorita;Argilica Avanzada;AAS;C5;1;5;5;3;3;3;3;23;5;4.056963406;-99;1.445182925;1.17297865;11.66810798;11.0789035
compid;PGD21_LAB_383;MHDD0268;9058611;24676207;1894692;PGD21_LAB_383;PGD2021;30.6;14.95;16.48;-99;92.68;65.87;84.47;94.95;14.93;12.55;58.04;0.11;40.39;3.25;5.59;9.95;7.64;Dacita;Filica;BAS;C1;1;3;3;4;4;6;2;4;3;2.451466557;-99;0.944287652;0.85977871;14.8077227;14.9273619
compid;PGD21_LAB_384;MHDD0483;8958668;23853980;2158807;PGD21_LAB_384;PGD2021;32.12;14.13;15.58;0.1;84.94;71.43;81.48;81.95;14.47;3.52;48.47;0.07;31.44;6.79;9.18;17.35;8.37;Andesita;Argilica Avanzada;MIX;C5;0;1;1;2;2;2;1;1;1;0.443196334;-99;0.219116526;0.22511025;14.15123356;14.46922721
compid;PGD21_LAB_385;MHDD0483;8964426;23854005;2149143;PGD21_LAB_385;PGD2021;40.13;14.22;15.68;0.06;86.97;58.25;71.52;89.31;12.24;1.84;45.93;0.07;29.8;10.68;15.68;38.01;8.52;Andesita;Filica;BAS;C5;0;3;3;5;4;5;2;4;2;1.097409996;-99;0.471651433;0.76178404;11.21245996;12.24280026
compid;PGD21_LAB_386;MHDD0483;8969034;23854026;2141412;PGD21_LAB_386;PGD2021;30.79;13.76;15.18;-99;82.44;40.9;50.93;64.39;10.34;2.94;44.74;0.1;30.7;10.99;20.26;35.75;8.5;Andesita;Filica;BAS;C1;0;3;3;5;4;6;2;4;2;1.099409173;-99;0.467445671;0.89394864;8.648513058;10.34157179
compid;PGD21_LAB_387;MHDD0483;8971719;23854041;2136900;PGD21_LAB_387;PGD2021;20.5;10.7;11.79;-99;56.55;19.37;43.46;20.4;8.77;0.79;39.04;0.19;29.27;16.43;19.56;28.02;8.56;Andesita;Filica;MIX;C1;0;1;1;2;1;1;1;1;1;1.102292509;-99;0.459796838;0.49459232;9.507038955;8.765614879
compid;PGD21_LAB_388;MHDD0487;8847905;23879948;2186562;PGD21_LAB_388;PGD2021;33.47;14.53;16.02;0.03;68.86;46.35;68.35;52.52;12.59;0.47;34.94;0.09;26.19;13.63;22.59;35.47;8.69;Andesita;Filica;BAS;C5;0;3;3;5;4;5;2;4;2;1.024274059;-99;0.411280597;0.40309125;12.40754507;12.58515365
compid;PGD21_LAB_389;MHDD0487;8849716;23879989;2181634;PGD21_LAB_389;PGD2021;27.13;13.24;14.6;-99;69.6;29.31;70.88;21.78;15.27;1.07;37.83;0.31;30.09;17.79;26.66;48.85;8.72;Andesita;Filica;BAS;C1;0;3;3;5;4;6;2;4;2;0.911279439;-99;0.407097624;0.39192881;16.59449241;15.2739219
compid;PGD21_LAB_390;MHDD0487;8851529;23880029;2176707;PGD21_LAB_390;PGD2021;31.81;10.82;11.93;0.02;65.85;21.39;59.44;16.73;9.47;0.86;38.4;0.23;29.98;19.27;27.15;51.01;8.74;Andesita;Filica;BAS;C5;0;3;3;5;4;5;2;4;2;1.58043269;-99;0.550481685;0.4627101;9.740368354;9.474220124
compid;PGD21_LAB_391;MHDD0487;8853603;23880074;2171077;PGD21_LAB_391;PGD2021;41.73;11.91;13.13;-99;70.35;29.15;53.4;11.8;8.1;4.72;45.99;0.48;37.87;4.49;5.39;7.34;8.89;Andesita;Filica;MIX;C1;0;1;1;2;1;1;1;1;1;1.97373759;-99;0.739924777;0.73855684;8.017054393;8.100703443
compid;PGD21_LAB_392;MHDD0487;8858792;23880171;2157003;PGD21_LAB_392;PGD2021;32.52;11.75;12.95;0.01;74.51;72.93;67.59;28.52;10.38;0.76;40.03;0.13;30.09;12.54;14.47;22.42;8.8;Andesita;Filica;BAS;C1;0;3;3;5;4;6;2;4;2;1.780537143;-99;0.705115239;0.6834285;10.26689265;10.38215971
compid;PGD21_LAB_393;MHDD0487;8862169;23880222;2147857;PGD21_LAB_393;PGD2021;36.77;13.82;15.23;-99;87.07;65.73;86.36;92.8;16.09;1.93;46.71;0.08;32.6;9.52;15.28;21.95;8.79;Andesita;Argilica Avanzada;AAS;BHX;0;5;5;5;3;3;3;23;4;0.656079698;-99;0.327639831;0.3051314;16.14240022;16.09182634
compid;PGD21_LAB_394;MHDD0487;8863994;23880246;2142935;PGD21_LAB_394;PGD2021;39.9;13.96;15.39;-99;87.57;77.83;60.27;67.17;12.12;1.15;42.41;0.05;29.58;3.07;18.01;21.21;8.91;Andesita;Filica;BAS;C5;0;3;3;5;4;5;2;4;2;1.041000638;-99;0.467542471;0.45386817;11.50483631;12.11846367
compid;PGD21_LAB_395;MHDD0487;8865826;23880268;2138015;PGD21_LAB_395;PGD2021;22.5;9.97;10.99;-99;75.49;87.26;65.96;70.24;11.44;2.35;47.29;0.07;32.9;9.72;14.22;20.79;8.41;Andesita;Argilica Avanzada;BAS;C5;0;5;5;5;4;5;2;6;6;0.628007292;-99;0.315302007;0.29346477;11.70967592;11.44020733
compid;PGD21_LAB_396;MHDD0487;8871337;23880334;2123261;PGD21_LAB_396;PGD2021;20.41;12.42;13.69;0.04;75.53;84.08;70.19;80.54;16.4;6.01;54.88;0.15;43.77;5.16;9.68;14.59;8.35;Brecha Hidrotermal;Argilica Avanzada;AAS;C5;0;5;5;5;3;3;3;23;5;0.352346665;-99;0.200870255;0.1926122;16.39861535;16.4007404
compid;PGD21_LAB_397;MHDD0487;8873950;23880354;2116230;PGD21_LAB_397;PGD2021;18.47;8.87;9.78;-99;69.99;66.68;53.86;65.53;14.29;0.97;38.61;0.07;26.48;12.24;16.76;26.8;8.38;Andesita;Filica;BAS;C1;0;3;3;5;4;6;2;4;2;1.799391672;-99;0.681890381;0.63031282;16.28763286;14.29311621
compid;PGD21_LAB_398;MHDD0487;8877882;23880378;2105690;PGD21_LAB_398;PGD2021;43.01;13.81;15.22;-99;87.7;85.54;82.3;85.53;13.04;1.22;42.67;0.05;27.65;4.5;5.32;7.79;8.37;Andesita;Filica;BAS;C5;0;3;3;5;4;5;2;4;2;2.500652063;-99;0.943996663;0.82055966;12.54309744;13.04331729
compid;PGD21_LAB_399;MHDD0487;8879989;23880389;2100072;PGD21_LAB_399;PGD2021;28.38;11.85;13.07;-99;81.02;86.05;80.44;86.25;15.75;2.7;46.71;0.05;31.36;4.51;5.39;6.46;8.23;Andesita;Argilica Avanzada;AAS;C5;0;5;5;5;3;3;3;6;5;0.459900149;-99;0.247976201;0.22671555;15.87242619;15.74550843
compid;PGD21_LAB_400;MHDD0454;9291938;24379400;2155181;PGD21_LAB_400;PGD2021;32.3;13.67;15.07;-99;88.76;90.58;92.32;86.03;13.65;2.32;46.18;0.04;24.74;15.44;16.68;21.63;8;Andesita;Argilica Avanzada;BAS;C1;1;4;4;4;4;6;2;6;6;2.203303608;-99;0.83173063;0.9118299;13.70543298;13.64957423
compid;PGD21_LAB_401;MHDD0454;9294915;24376584;2143903;PGD21_LAB_401;PGD2021;30;12.47;13.75;-99;87.72;83.18;70.05;85.56;13.49;3.71;47.9;0.04;25.26;0.58;7.53;19.43;7.99;Andesita;Argilica Avanzada;BAS;C1;0;4;4;5;4;6;2;6;6;1.11126958;-99;0.474118985;0.4295713;11.91230433;13.48699435
compid;PGD21_LAB_402;MHDD0454;9299854;24371764;2124865;PGD21_LAB_402;PGD2021;43.93;14.01;15.44;-99;92.67;95.55;91.69;90.92;13.38;5.08;47.9;0.04;24.51;0.91;1.82;2.56;8.4;Andesita;Filica;AAS;C1;1;3;3;4;3;4;3;6;2;1.942194469;-99;0.739611747;0.6050103;12.4848001;13.37561337
compid;PGD21_LAB_403;MHDD0511;9057842;24440585;2060239;PGD21_LAB_403;PGD2021;48.53;14.72;16.23;0.25;87.34;89.92;78.33;84.91;9.44;17.04;53.99;0.21;48.26;1.08;3.82;9.52;7.37;Granodiorita;Argilica Avanzada;AAS;C1;0;4;4;5;3;4;3;5;6;0.541413312;-99;0.262981706;0.22882513;9.24612775;9.44449588
compid;PGD21_LAB_406;MHDD0459;9009193;24300667;2149880;PGD21_LAB_406;PGD2021;54.34;14.3;15.77;-99;93.25;93.03;92.14;94.42;22.46;16.61;52.56;0.14;41.74;3.44;4.14;26.29;7.29;Porfido Feldespatico;Filica;BAS;C5;1;3;3;4;4;5;2;4;3;1.343441487;-99;0.560367626;0.48656614;22.842461;22.45696835
compid;PGD21_LAB_407;MHDD0455;9243957;24363500;2202451;PGD21_LAB_407;PGD2021;58.87;15.97;17.61;-99;87.76;64.52;89.67;90.24;11.03;21.48;53.94;0.24;47.65;2.92;6.05;9.23;8.54;Andesita;Filica;BAS;C1;0;3;3;5;4;6;2;4;2;1.923874863;-99;0.785642929;0.76673161;11.00994069;11.03090875
compid;PGD21_LAB_408;MHDD0455;9247840;24361067;2193845;PGD21_LAB_408;PGD2021;47.89;17.7;19.52;0.15;88.62;69.03;76.68;88.29;10.18;7.62;51.4;0.12;38.41;2.38;4.28;3.34;8.38;Andesita;Filica;BAS;C1;1;3;3;4;4;6;2;4;2;3.980284968;-99;1.406177426;1.28664122;10.46238683;10.18146468
compid;PGD21_LAB_409;MHDD0455;9249977;24359829;2189212;PGD21_LAB_409;PGD2021;23.81;13.76;15.17;-99;91.44;57.26;81.43;82.2;26.76;5.12;43.66;0.1;31.44;3.34;5.55;11.78;8.37;Andesita;Argilica;BAS;C5;1;5;5;4;4;5;2;6;6;1.296391148;-99;0.531591242;0.47713548;28.66924957;26.75828244
compid;PGD21_LAB_410;MHDD0455;9254505;24357074;2179289;PGD21_LAB_410;PGD2021;35.98;16.39;18.07;0.11;91.4;85.37;91.26;86.4;25.19;3.67;47.39;0.08;33.24;6.26;10.31;17.09;8.55;Brecha Hidrotermal;Filica;BAS;C5;1;3;3;4;4;5;2;4;3;0.778103097;-99;0.351230371;0.34906408;26.25665122;25.18645322
compid;PGD21_LAB_411;MHDD0514;9285306;24366618;2145205;PGD21_LAB_411;PGD2021;17.44;10.76;11.86;-99;86.87;88.19;83.47;79.74;12.3;0.99;29.9;0.06;22.96;10.5;12.6;20.89;8.05;Andesita;Argilica;BAS;C5;0;5;5;5;4;5;2;6;6;1.304195855;-99;0.52742246;0.48501244;12.00089643;12.30327717
compid;PGD21_LAB_412;MHDD0514;9287550;24364498;2138370;PGD21_LAB_412;PGD2021;29.83;13.16;14.51;-99;87.97;68.14;69.44;85.43;11.79;10.56;49.97;0.09;36.55;4.58;7.77;8.81;7.77;Andesita;Argilica;BAS;C5;0;5;5;5;4;5;2;6;6;1.078005426;-99;0.500015265;0.46871249;11.5174967;11.79097563
compid;PGD21_LAB_413;MHDD0436;8694422;24347557;2216346;PGD21_LAB_413;PGD2021;45.74;15.71;17.32;-99;82.48;44.84;50.29;56.11;7.22;7.14;48.88;0.15;39.84;1.55;2.88;7.97;8.37;Brecha Volcanica;Propilitica;BAS;C5;0;5;5;5;4;5;2;5;6;3.647288905;-99;1.308044361;1.10816985;7.531882831;7.22062772
