Repository: Igrojas/Skater-Algoritmo-Cluster

# Análisis de Clustering Espacial con SKATER

Aplicación Streamlit para análisis de clustering espacial utilizando el algoritmo SKATER (Spatial 'K'luster Analysis by Tree Edge Removal).

## Estructura del Proyecto

```
├── streamlit_app.py       # Aplicación principal Streamlit (UI)
├── skater_algorithm.py     # Módulo con implementación básica de SKATER
├── data/                   # Datos de ejemplo
│   ├── bd_Parametros cineticos_hom.csv
│   └── 1_recpeso.xlsx
└── requirements.txt        # Dependencias del proyecto
```

File: data/bd_Parametros cineticos_hom.csv (part 6 of 6)
compid;composito;holeid;midx;midy;midz;SampleID;Campana;Starkey_min;BWI_kwh_tc;BWI_kwh_tm;Ai_;Rec_Cut_pct;Rec_As_pct;Rec_Ag_pct;Rec_Zn_pct;Rec_Peso_pct;VelSed_CF12_mh;pct_Sol_FinalesCF;VelSed_SFLO_mh;Sol_FinalesSF_pct;YS54pct_pa;YS57pct_pa;YS60pct_pa;pH_Natural;Lito;Alte;PISO;UGE;IND88;UGM_Starkey;UGM_Wi;UGM_Rec_Cu;UGM_Rec_As;UGM_Rec_Ag;UGM_Rec_Zn;UGM_VelSed;UGM_YS;k Cu Klimpel;k Ag Klimpel;k Cu GZ;k Ag GZ;RecMasica CF_12 Min;RecMasica TF_12 min
compid;PGD21_LAB_414;MHDD0436;8696823;24347366;2209244;PGD21_LAB_414;PGD2021;64.78;16.79;18.51;-99;82.13;87.49;72.75;57.6;8.71;26.88;56.22;0.15;44.57;3.97;4.65;6.39;8.34;Andesita;Filica;AAS;C5;0;3;3;5;3;3;3;6;2;0.538052142;-99;0.284000353;0.23195743;9.164435468;8.706154558
compid;PGD21_LAB_415;MHDD0456;9158636;24341304;2215953;PGD21_LAB_415;PGD2021;35.37;16.53;18.22;-99;94.73;82.96;86.53;91.93;22.6;16.46;54.17;0.21;46.77;2.4;4.29;8.36;8.46;Andesita;Filica;BAS;C5;1;3;3;4;4;5;2;4;2;1.535261272;-99;0.642314378;0.5938121;21.06974794;22.60298065
compid;PGD21_LAB_416;MHDD0456;9162641;24337538;2204449;PGD21_LAB_416;PGD2021;63.73;18.65;20.56;-99;87.75;66.36;79.13;92.01;8.46;17.66;61.51;0.25;47.63;1.12;3.08;4.14;8.1;Andesita;Argilica;BAS;C5;0;5;5;5;4;5;2;6;6;3.216421679;-99;1.190126406;1.05833413;9.494947617;8.46474181
compid;PGD21_LAB_417;MHDD0456;9164294;24335979;2199716;PGD21_LAB_417;PGD2021;55.59;17.83;19.65;0.1;89.5;88.46;92.16;94.12;11.67;12.34;59.37;0.17;39.9;2.73;3.41;6.14;8.25;Andesita;Argilica;BAS;C5;1;5;5;4;4;5;2;6;6;1.729244596;-99;0.716575364;0.73950572;11.07574023;11.67406996
compid;PGD21_LAB_418;MHDD0456;9180982;24320411;2151606;PGD21_LAB_418;PGD2021;63.78;15.97;17.61;-99;93.45;97.26;92.77;87.02;12.52;17.3;57.94;0.31;47.54;0.95;1.38;4.2;7.5;Brecha Hidrotermal;Argilica Avanzada;AAS;C1;1;4;4;4;3;4;3;5;6;2.105078516;-99;0.8422553;0.75236825;12.16701795;12.523598
compid;PGD21_LAB_419;MHDD0421;8711615;24323878;2216735;PGD21_LAB_419;PGD2021;38.18;12.09;13.33;-99;55.04;58.46;46.19;38.47;10.37;12.86;58.47;0.18;39.29;2.29;4.19;6.68;8.66;Brecha Ignea;Argilica Avanzada;AAS;C5;0;5;5;5;3;3;3;23;5;0.232208159;-99;0.136536562;0.11401124;9.974144881;10.37496528
compid;PGD21_LAB_420;MHDD0508;8980373;24344277;2215812;PGD21_LAB_420;PGD2021;59.52;14.91;16.44;-99;91.3;95.16;84.65;86.5;16.51;16.03;56.4;0.26;41.78;3.55;7.06;11.49;7.86;Brecha Hidrotermal;Argilica Avanzada;AAS;C5;1;5;5;3;3;3;3;23;5;0.778219816;-99;0.350720405;0.30685304;15.49598451;16.51425398
compid;PGD21_LAB_421;MHDD0508;8997988;24344242;2173589;PGD21_LAB_421;PGD2021;52.59;15.58;17.17;-99;93.68;94.67;89.76;88.99;18.09;16.32;52.72;0.2;47.8;4.46;5.96;13.21;7.62;Andesita;Argilica Avanzada;AAS;C5;1;5;5;3;3;3;3;6;5;1.046243224;-99;0.434610548;0.38788108;18.33550792;18.09144761
compid;PGD21_LAB_422;MHDD0508;9005987;24344169;2154172;PGD21_LAB_422;PGD2021;34.92;14.96;16.5;-99;91.38;94.97;87.62;83.65;12.4;12.19;52.44;0.15;44.92;2.97;6.91;15.29;7.8;Andesita;Argilica Avanzada;AAS;C5;1;5;5;3;3;3;3;6;5;1.135116853;-99;0.488961519;0.42348714;12.91615633;12.39955564
compid;PGD21_LAB_423;MHDD0414;8692703;24425796;2125253;PGD21_LAB_423;PGD2021;46.27;14.84;16.37;-99;89.4;91.08;83.37;85.54;15.66;11.59;53.51;0.17;44.78;3.09;5.42;10.12;7.82;Andesita;Filica;AAS;C5;1;3;3;3;3;3;3;6;2;0.526889509;-99;0.236391712;0.23653218;14.17990793;15.66058698
compid;PGD21_LAB_426;MHDD0490;9140580;24459439;2104530;PGD21_LAB_426;PGD2021;45.04;14.37;15.84;-99;95.62;94.33;87.51;94.73;13.67;5.25;46.77;0.05;31.41;4.64;7.17;20.41;6.8;Andesita;Filica;AAS;C5;1;3;3;3;3;3;3;6;2;2.433071369;-99;0.963138465;0.74620696;13.43572019;13.67231638
compid;PGD21_LAB_427;MHDD0490;9142913;24457177;2096947;PGD21_LAB_427;PGD2021;58.3;15.87;17.5;-99;89.27;91.62;84.78;80.91;9.35;8.37;49.16;0.08;34.13;8.86;13.57;20.09;7.1;Andesita;Filica;BAS;C5;1;3;3;4;4;5;2;4;2;1.329742217;-99;0.545776648;0.44924482;9.291451307;9.348208499
compid;PGD21_LAB_428;MHDD0490;9153770;24446729;2061790;PGD21_LAB_428;PGD2021;22.64;12.87;14.19;-99;83.11;88.39;74.44;92.75;14.27;13.87;55.06;0.11;42.13;3.69;6.89;11.87;6.97;Andesita;Filica;AAS;C5;0;3;3;5;3;3;3;6;2;0.614572355;-99;0.312841838;0.28594617;14.44430006;14.26812332
compid;PGD21_LAB_429;MHDD0490;9157780;24442812;2048688;PGD21_LAB_429;PGD2021;52.55;14.77;16.28;-99;91.62;94.25;84.3;91.33;13.64;8.69;58.52;0.08;36.65;6.78;11.31;16.69;7.23;Andesita;Filica;AAS;C1;1;3;3;4;3;4;3;6;2;1.681986072;-99;0.693423839;0.6211528;13.84929473;13.64140994
compid;PGD21_LAB_430;MHDD0455;9274985;24344448;2134321;PGD21_LAB_430;PGD2021;32.58;13.15;14.5;0.11;84.95;86.99;77.86;84.21;11.16;8.32;47.4;0.15;31.96;10.39;16.4;19.03;7.37;Brecha Hidrotermal;Filica;BAS;C1;0;3;3;5;4;6;2;4;3;1.910359363;-99;0.750216961;0.72249178;10.99841374;11.15822609
compid;PGD21_LAB_431;MHDD0455;9277718;24342803;2128372;PGD21_LAB_431;PGD2021;27.98;12.85;14.17;-99;86.39;88.64;85.98;89.45;13.02;4.81;47.25;0.07;32.87;11.67;14.86;20.94;7.44;Brecha Hidrotermal;Filica;BAS;C5;0;3;3;5;4;5;2;4;3;0.914751964;-99;0.412059315;0.38875513;13.71478021;13.01591708
compid;PGD21_LAB_432;MHDD0455;9280146;24341342;2123084;PGD21_LAB_432;PGD2021;27.21;11.03;12.16;-99;77.44;64.89;70.01;83.48;12.73;9.89;52.43;0.07;33.19;7.79;13.37;17.34;7.5;Andesita;Filica;BAS;C1;0;3;3;5;4;6;2;4;2;1.295870748;-99;0.532826293;0.4907258;13.97499349;12.73467876
compid;PGD21_LAB_433;MHDD0455;9282871;24339699;2117131;PGD21_LAB_433;PGD2021;15.44;11.42;12.59;0.04;92.36;90.26;87.47;83.88;17.9;1.86;43.02;0.04;25.19;6.11;9.69;10.83;7.11;Andesita;Argilica;AAS;C5;1;5;5;3;3;3;3;6;5;2.398690281;-99;0.894580609;0.63195013;17.93002642;17.90185185
compid;PGD21_LAB_434;MHDD0472;9368543;24449264;2168679;PGD21_LAB_434;PGD2021;16.58;11.59;12.78;-99;87.6;83.35;62.53;77.24;14.3;0.72;38.59;0.04;20.65;6.42;11.73;21.88;8.25;Andesita;Filica;BAS;C5;0;3;3;5;4;5;2;4;2;1.15697889;-99;0.515901834;0.46997476;14.14857591;14.30211033
compid;PGD21_LAB_435;MHDD0472;9365747;24449329;2162535;PGD21_LAB_435;PGD2021;28.2;13;14.34;-99;89.66;75.9;61.16;74.79;12.52;1.41;43.32;0.06;28.77;3.98;15.1;20.17;7.8;Andesita;Filica;BAS;C5;1;3;3;4;4;5;2;4;2;2.793046939;-99;1.054237852;0.89925235;12.3152572;12.52198056
compid;PGD21_LAB_436;MHDD0472;9362958;24449408;2156389;PGD21_LAB_436;PGD2021;15.44;12.85;14.17;-99;90.85;91.5;83.36;90.63;15.65;0.93;38.91;0.03;20.02;9.64;15.91;30.03;8.16;Andesita;Filica;BAS;C5;1;3;3;4;4;5;2;4;2;1.642367236;-99;0.620694836;0.58482287;15.54858114;15.64657965
compid;PGD21_LAB_437;MHDD0472;9354964;24449710;2138606;PGD21_LAB_437;PGD2021;17.74;15.3;16.86;-99;90.8;93.78;90.37;93.61;9.5;0.93;38.59;0.04;22.44;4.87;7.26;11.12;7.81;Andesita;Filica;BAS;C5;1;3;3;4;4;5;2;4;2;3.362497691;-99;1.208768605;1.02784552;10.49078669;9.503657746
compid;PGD21_LAB_439;MHDD0206;9332630;24276319;2178810;PGD21_LAB_439;PGD2021;7.2;10.85;11.96;-99;80.61;48.41;85.36;72.58;28.68;0.81;33.62;0.19;26.34;36.97;45.59;51.48;8.05;Andesita;Filica;MIX;C1;0;1;1;2;1;1;1;1;1;0.439292539;-99;0.230334193;0.21741389;29.08698103;28.67975187
compid;PGD21_LAB_440;MHDD0257;9098067;24298964;2181594;PGD21_LAB_440;PGD2021;43.92;15;16.53;-99;93.91;95.87;87.24;91.57;15.34;5.9;50.76;0.11;38.23;7.2;8.72;12.41;7.42;Andesita;Filica;BAS;C1;1;3;3;4;4;6;2;4;2;1.707818109;-99;0.701345015;0.56808334;15.78119474;15.33900657
compid;PGD21_LAB_441;MHDD0259;8890077;24322617;2191164;PGD21_LAB_441;PGD2021;25.65;12.39;13.66;-99;96.26;97.3;89.23;83.14;15.85;11.47;54.62;0.15;42.63;4.98;9.48;14.68;7.39;Brecha Ignea;Filica;AAS;C5;1;3;3;3;3;3;3;23;3;1.011063605;-99;0.392637671;0.32433387;15.68446986;15.84544193
compid;PGD21_LAB_442;MHDD0290;8624500;24575835;2215167;PGD21_LAB_442;PGD2021;27.46;14.73;16.24;-99;95.07;84.45;87.72;75.76;14.84;3.85;47.37;0.07;32.45;2.67;4.66;8.12;7.48;Volcanitas;Filica;BAS;C1;1;3;3;4;4;6;2;4;3;2.566619965;-99;0.972459627;0.75953903;14.84660523;14.83533765
compid;PGD21_LAB_443;MHDD0290;8681934;24577886;2108973;PGD21_LAB_443;PGD2021;57.6;17.3;19.07;-99;96.8;93.19;96.51;90.75;23.68;6.25;51.06;0.12;39.01;6.1;7.87;9.73;7.43;Porfido Feldespatico;Argilica Avanzada;BAS;C5;1;5;5;4;4;5;2;5;6;3.11872092;-99;1.161720568;1.00119939;23.26051667;23.68304191
compid;PGD21_LAB_444;MHDD0290;8708183;24578686;2060080;PGD21_LAB_444;PGD2021;35.63;16.03;17.67;-99;92.12;93.24;84.79;75.63;13.41;13.63;56.94;0.24;48.77;3.07;6.33;8.93;7.11;ROC;Argilica Avanzada;BAS;C5;1;5;5;4;4;5;2;5;6;1.181281656;-99;0.508724761;0.4426444;14.18543379;13.41199334
compid;PGD21_LAB_445;MHDD0266;8927776;24627605;2044265;PGD21_LAB_445;PGD2021;24.2;14.3;15.76;-99;94.59;95.38;82.44;93.57;12.45;11.14;51.44;0.07;32.64;3.67;6.9;10.91;6.84;Granodiorita;Filica;BAS;C1;1;3;3;4;4;6;2;4;3;2.082515009;-99;0.844536825;0.64979691;13.12718242;12.4530397
compid;PGD21_LAB_446;MHDD0198;9162051;24355755;2211839;PGD21_LAB_446;PGD2021;55.59;16.56;18.25;0.18;90.16;93.37;90.82;92.6;13.49;8.51;52.09;0.21;42.85;4.13;10.78;12.32;7.89;Volcanitas;Filica;BAS;C1;1;3;3;4;4;6;2;4;3;3.622297812;-99;1.305696035;1.31553816;13.78963917;13.48514302
compid;PGD21_LAB_447;MHDD0198;9168711;24355912;2198400;PGD21_LAB_447;PGD2021;55.94;15.88;17.51;-99;94.21;97.27;95.33;95.16;10.72;11.18;50.86;0.12;39.23;3.53;6.26;8.71;7.71;Porfido Feldespatico;Filica;AAS;C5;1;3;3;3;3;3;3;23;3;2.021137408;-99;0.833681429;0.76658419;10.63744612;10.72116275
compid;PGD21_LAB_448;MHDD0198;9172038;24356017;2191679;PGD21_LAB_448;PGD2021;27.75;15.28;16.85;-99;87.97;91;90.73;89.33;11.02;7.72;51.19;0.07;31.95;6.14;8.24;13.78;7.55;Andesita;Filica;BAS;C1;0;3;3;5;4;6;2;4;2;3.280481103;-99;1.179649817;1.09928692;11.08548931;11.01925569
compid;PGD21_LAB_449;MHDD0260;9205956;24320812;2201051;PGD21_LAB_449;PGD2021;12.08;10.29;11.34;-99;86.94;68.96;82.64;86.39;19.23;0.44;32.4;0.07;22.98;22.71;29.88;40.88;7.65;Brecha Ignea;Filica;BAS;C5;0;3;3;5;4;5;2;4;3;1.594935903;-99;0.60193691;0.42258764;16.42700578;19.22614089
compid;PGD21_LAB_450;MHDD0260;9207503;24320669;2196036;PGD21_LAB_450;PGD2021;10.36;12.47;13.75;0.04;92.55;87.2;92.33;86.89;21.88;1.22;38.14;0.04;25.42;7.22;8.95;10.5;7.29;Volcanitas;Filica;MIX;C5;1;1;1;2;2;2;1;1;1;1.23428284;-99;0.53984545;0.46447599;20.97761586;21.88055556
compid;PGD21_LAB_451;MHDD0259;8880615;24322973;2219631;PGD21_LAB_451;PGD2021;42.32;16.44;18.12;-99;91.93;94.62;86.95;80.51;11.97;13.49;51.13;0.16;41.43;6.47;10.7;12.95;7.72;Brecha Hidrotermal;Filica;AAS;C5;1;3;3;3;3;3;3;23;3;1.317575828;-99;0.571172497;0.46489474;11.89872001;11.96797186
compid;PGD21_LAB_452;MHDD0261A;8718327;24370195;2177004;PGD21_LAB_452;PGD2021;49;17.87;19.7;-99;86.35;88.37;76.13;80.09;13.75;11.28;52.2;0.1;36.17;4.24;5.71;11.87;7.41;Andesita;Filica;MIX;C1;0;1;1;2;1;1;1;1;1;2.159954515;-99;0.802291027;0.64451617;13.40471092;13.75231396
compid;PGD21_LAB_453;MHDD0261A;8724865;24369827;2164347;PGD21_LAB_453;PGD2021;53.15;16.75;18.47;-99;96.19;97.87;93.35;87.23;12.31;13.08;51.78;0.1;35.83;6.16;9.25;10.59;7.36;Andesita;Filica;BAS;C1;1;3;3;4;4;6;2;4;2;1.032118997;-99;0.400032902;0.31865681;11.73948703;12.31495189
compid;PGD21_LAB_454;MHDD0264;8714106;24472251;2192373;PGD21_LAB_454;PGD2021;62.17;17.09;18.84;-99;94.27;94.99;86.4;84.07;10.89;12.02;50.76;0.09;35.73;6.43;7.01;10;7.57;Volcanitas;Filica;AAS;C1;1;3;3;4;3;4;3;5;3;1.879677237;-99;0.761196997;0.62807639;10.81463419;10.89100666
compid;PGD21_LAB_455;MHDD0264;8721882;24471851;2179553;PGD21_LAB_455;PGD2021;51.82;16.45;18.13;-99;90.18;87.36;78.14;77.93;14.25;25.92;52.44;0.17;41.7;3.34;5.27;9.74;7.39;Volcanitas;Filica;AAS;C5;1;3;3;3;3;3;3;23;3;0.979975401;-99;0.457949026;0.34015954;14.11186563;14.2535863
compid;PGD21_LAB_456;MHDD0264;8726587;24471714;2171882;PGD21_LAB_456;PGD2021;62.99;16.1;17.75;-99;93.08;93.74;88.8;86.47;14.98;20.16;52.67;0.12;39.47;4.29;8.06;11.86;7.46;Volcanitas;Filica;BAS;C5;1;3;3;4;4;5;2;4;3;1.754285099;-99;0.718344012;0.49602739;14.34682553;14.9828783
